Repository: igniux/ReflectometryLive

# Replay and regression spectra

These three measured Avantes exports are included with the maintainer's
permission. They represent separate PECVD SiO₂-on-Si wafers. The filenames use
Lithuanian labels for first, second and third.

At 400–850 nm with 100–1200 nm bounds, the published-index model gives about
528.207, 513.865 and 506.040 nm. Reproducing these checks software consistency,
not independent absolute accuracy.

Open a file with **File → Open measurement**, or from the project root:

```powershell
.\.venv\Scripts\python.exe .\run.py --replay '.\demo\Si-SiO2 pirmas_1212121U1.TXT'
```

Replay needs no spectrometer, vendor DLL or USB driver. Sample counts, dark and

File: demo/Si-SiO2 pirmas_1212121U1.TXT (part 1 of 2)

Integration time [ms]:   6.000
Averaging Nr. [scans]: 11
Smoothing Nr. [pixels]: 3
Data measured with spectrometer [name]: 1212121U1
Wave   ;Sample   ;Dark     ;Reference;Reflectance
[nm]   ;[counts] ;[counts] ;[counts] ;[%]

 181.30;   78.273;    8.318;  291.000;24.74674
 181.90;   78.382;    6.909;  293.855;24.90812
 182.50;   79.545;    9.515;  301.303;24.00042
 183.09;   80.857;    9.182;  302.013;24.47667
 183.69;   86.974;   13.325;  312.493;24.61799
 184.29;   86.078;   10.143;  318.961;24.58892
 184.89;   82.273;   11.195;  322.143;22.85846
 185.48;   85.740;    8.026;  328.429;24.25520
 186.08;   87.169;    8.896;  331.182;24.28675
 186.68;   88.701;    3.000;  327.961;26.37279
 187.27;   89.234;    4.208;  334.610;25.73405
 187.87;   85.753;   -0.273;  329.896;26.05515
 188.47;   86.260;    4.286;  329.260;25.22479
 189.07;   88.403;    3.857;  324.649;26.35521
 189.66;   87.805;    5.870;  325.169;25.66094
 190.26;   87.779;    2.026;  326.052;26.46493
 190.86;   85.519;    7.623;  324.948;24.54776
 191.45;   84.117;    9.338;  321.377;23.96471
 192.05;   85.260;    7.844;  321.922;24.64853
 192.65;   86.545;    5.688;  319.312;25.78161
 193.24;   87.286;    4.234;  321.442;26.18219
 193.84;   87.273;    2.143;  320.247;26.76166
 194.44;   87.844;    4.597;  319.558;26.43081
 195.03;   88.805;    5.662;  322.429;26.24739
 195.63;   89.571;    6.494;  320.169;26.48532
 196.23;   91.701;   10.013;  319.351;26.40749
 196.82;   91.597;    9.247;  323.364;26.21656
 197.42;   88.948;    9.844;  320.429;25.46937
 198.02;   90.688;    9.429;  320.896;26.08931
 198.61;   87.909;   13.247;  320.922;24.26660
 199.21;   87.143;   10.273;  320.078;24.81241
 199.81;   85.000;    7.208;  319.507;24.90955
 200.40;   85.805;    8.091;  326.429;24.41253
 201.00;   82.740;    7.247;  323.312;23.88544
 201.60;   89.117;    7.065;  324.429;25.85424
 202.19;   86.623;    8.558;  321.597;24.93777
 202.79;   88.052;    5.299;  320.610;26.24490
 203.38;   89.208;    3.818;  319.338;27.06318
 203.98;   89.974;    4.091;  323.507;26.88758
 204.58;   89.870;   -0.896;  316.000;28.64227
 205.17;   91.481;    0.870;  320.273;28.36871
 205.77;   84.844;    1.312;  322.649;25.99523
 206.37;   85.351;    1.584;  326.649;25.76908
 206.96;   89.805;    2.558;  327.104;26.88275
 207.56;   88.208;    2.792;  328.649;26.21259
 208.15;   90.247;    0.571;  321.610;27.93285
 208.75;   93.104;    2.649;  321.286;28.38802
 209.35;   91.753;    1.987;  318.078;28.39887
 209.94;   91.545;    1.208;  312.844;28.98817
 210.54;   91.558;   -1.688;  311.169;29.80490
 211.13;   89.117;   -2.182;  309.532;29.28923
 211.73;   92.701;   -1.974;  309.039;30.44096
 212.32;   91.026;   -1.688;  317.377;29.05812
 212.92;   86.260;   -2.351;  315.182;27.90593
 213.52;   86.260;   -3.455;  314.091;28.25242
 214.11;   87.052;   -1.935;  317.104;27.89221
 214.71;   84.377;    0.519;  313.091;26.82815
 215.30;   81.805;    2.364;  314.468;25.45356
 215.90;   82.766;    5.909;  311.052;25.18727
 216.49;   84.584;    7.636;  307.247;25.68271
 217.09;   87.429;   12.688;  312.260;24.94906
 217.68;   87.922;   11.442;  313.234;25.34211
 218.28;   88.818;   12.182;  315.078;25.30121
 218.88;   90.273;   13.143;  317.169;25.36950
 219.47;   91.091;    9.325;  317.805;26.50613
 220.07;   90.299;    4.494;  319.948;27.20049
 220.66;   90.481;    1.260;  320.870;27.91548
 221.26;   85.494;   -4.260;  321.532;27.54923
 221.85;   86.545;   -5.039;  320.948;28.09450
 222.45;   87.390;  -12.078;  321.922;29.78070
 223.04;   88.338;  -10.909;  325.922;29.46484
 223.64;   89.104;   -8.468;  322.532;29.47777
 224.23;   90.455;   -6.571;  325.260;29.23956
 224.83;   89.468;   -4.922;  325.052;28.60516
 225.42;   93.883;   -3.805;  329.312;29.32554
 226.02;   97.221;   -1.675;  337.805;29.13160
 226.61;  106.026;    2.506;  344.312;30.28611
 227.21;  113.948;    0.948;  352.325;32.15923
 227.80;  123.519;   -2.026;  368.390;33.89313
 228.40;  132.195;   -3.195;  387.493;34.65413
 228.99;  149.403;   -2.714;  406.532;37.16997
 229.59;  166.442;    0.312;  425.584;39.06431
 230.18;  190.714;    2.805;  457.545;41.32229
 230.78;  214.974;    6.286;  495.065;42.69582
 231.37;  250.909;    5.597;  543.610;45.59586
 231.97;  283.779;    8.221;  593.377;47.09146
 232.56;  314.234;    7.247;  640.740;48.45938
 233.16;  365.818;    6.623;  712.870;50.85968
 233.75;  417.247;    3.532;  795.481;52.24008
 234.35;  473.805;    0.727;  877.649;53.94754
 234.94;  542.688;   -1.623;  979.325;55.48833
 235.53;  602.909;   -1.442; 1072.844;56.25605
 236.13;  689.494;    0.818; 1207.883;57.05371
 236.72;  808.273;    5.481; 1375.844;58.58242
 237.32;  896.234;    9.597; 1542.078;57.85629
 237.91; 1000.429;    9.468; 1735.390;57.41633
 238.51; 1118.338;    9.143; 1936.169;57.55993
 239.10; 1243.442;   10.117; 2174.468;56.98359
 239.70; 1371.208;   10.844; 2430.727;56.21609
 240.29; 1489.883;    9.870; 2668.338;55.67166
 240.88; 1604.377;   11.766; 2942.493;54.34182
 241.48; 1746.896;   12.870; 3235.701;53.80443
 242.07; 1843.143;   15.182; 3445.104;53.29453
 242.67; 1938.480;   18.468; 3713.377;51.96374
 243.26; 2017.013;   21.961; 3938.065;50.94482
 243.85; 2128.610;   24.818; 4222.870;50.11353
 244.45; 2221.974;   26.909; 4512.013;48.94123
 245.04; 2365.247;   26.325; 4894.662;48.04355
 245.64; 2487.104;   28.896; 5233.013;47.23583
 246.23; 2647.377;   31.727; 5644.636;46.60060
 246.82; 2798.325;   35.818; 6004.351;46.28452
 247.42; 2923.831;   34.519; 6302.545;46.09604
 248.01; 3115.182;   40.156; 6750.494;45.82520
 248.61; 3318.390;   44.714; 7179.286;45.88468
 249.20; 3413.844;   46.701; 7384.429;45.88809
 249.79; 3578.883;   43.961; 7701.636;46.16182
 250.39; 3809.558;   49.494; 8118.727;46.59755
 250.98; 4010.805;   51.740; 8438.831;47.20427
 251.57; 4303.909;   55.987; 8931.767;47.85971
 252.17; 4495.000;   55.325; 9159.351;48.76607
 252.76; 4751.844;   55.052; 9479.351;49.83705
 253.36; 5130.714;   60.364; 9981.441;51.10685
 253.95; 5441.870;   66.000;10367.649;52.18456
 254.54; 5574.857;   66.753;10384.247;53.38606
 255.14; 5951.520;   66.701;10800.078;54.82728
 255.73; 6194.390;   65.844;10970.728;56.20001
 256.32; 6354.584;   66.221;10988.351;57.57452
 256.92; 6698.844;   67.143;11271.377;59.18924
 257.51; 6983.416;   66.662;11435.896;60.83746
 258.10; 7390.364;   66.987;11761.896;62.62021
 258.70; 7920.312;   67.597;12330.909;64.03420
 259.29; 8121.766;   70.455;12385.143;65.37974
 259.88; 8448.324;   78.338;12604.480;66.82014
 260.48; 8989.559;   82.065;13205.299;67.87575
 261.07; 9297.260;   86.961;13445.896;68.94486
 261.66; 9453.623;   89.883;13491.402;69.87073
 262.25; 9565.130;   92.610;13465.662;70.83289
 262.85; 9661.987;   91.416;13436.468;71.71626
 263.44; 9943.064;   93.416;13716.052;72.30354
 264.03;10060.779;   85.558;13798.584;72.74267
 264.63;10214.922;   86.143;13876.194;73.44990
 265.22;10395.623;   84.143;14015.247;74.01768
 265.81;10743.974;   86.156;14390.714;74.50645
 266.40;10882.286;   84.013;14491.623;74.94840
 267.00;11085.546;   90.351;14714.156;75.18696
 267.59;11165.637;   90.143;14738.610;75.60855
 268.18;11419.117;   98.455;15008.857;75.92459
 268.78;11487.662;   98.182;15077.026;76.03711
 269.37;11423.623;   96.987;14971.571;76.14758
 269.96;11283.299;   93.506;14810.623;76.03250
 270.55;11426.013;   96.468;15033.961;75.84636
 271.15;11455.156;   94.195;15076.896;75.82719
 271.74;11417.961;   92.208;15085.883;75.53687
 272.33;11313.441;   87.351;14986.728;75.34604
 272.92;11242.767;   85.052;15005.974;74.77899
 273.52;11301.922;   86.649;15184.390;74.28444
 274.11;11297.390;   87.766;15261.857;73.87344
 274.70;11169.922;   86.844;15236.402;73.15776
 275.29;11054.688;   85.909;15228.662;72.43583
 275.89;10967.377;   82.403;15265.532;71.69124
 276.48;10871.806;   88.662;15317.779;70.80610
 277.07;10691.598;   87.649;15222.299;70.06405
 277.66;10425.818;   89.519;15094.753;68.88463
 278.25;10240.870;   90.156;15034.312;67.92431
 278.85; 9821.429;   85.208;14634.143;66.92051
 279.44; 9579.208;   84.571;14551.870;65.62826
 280.03; 9359.091;   90.610;14464.454;64.48157
 280.62; 9173.792;   84.325;14498.623;63.05869
 281.21; 9118.831;   89.727;14707.507;61.76796
 281.81; 9049.520;   88.558;14860.480;60.66212
 282.40; 8909.623;   86.987;14974.377;59.26248
 282.99; 8862.233;   87.571;15178.520;58.14520
 283.58; 8780.247;   92.169;15358.559;56.90984
 284.17; 8711.948;   91.338;15592.416;55.61297
 284.77; 8568.818;   95.779;15695.221;54.31630
 285.36; 8409.351;   96.104;15758.974;53.07614
 285.95; 8206.623;   95.416;15751.013;51.81027
 286.54; 8093.390;   96.182;15878.870;50.67076
 287.13; 8165.636;  105.286;16343.169;49.63917
 287.72; 8020.896;  103.455;16353.571;48.72237
 288.32; 7910.429;  103.844;16403.246;47.89491
 288.91; 7842.636;  105.442;16513.389;47.15517
 289.50; 7762.792;  104.169;16620.402;46.37028
 290.09; 7665.403;  103.584;16570.313;45.92180
 290.68; 7601.013;  105.571;16564.818;45.53940
 291.27; 7501.455;  105.597;16497.053;45.12020
 291.86; 7526.351;  106.325;16643.467;44.86885
 292.46; 7580.532;  108.662;16850.338;44.63036
 293.05; 7621.182;  111.195;16906.441;44.71495
 293.64; 7581.896;  108.883;16806.506;44.75495
 294.23; 7729.312;  112.571;17106.922;44.81925
 294.82; 7871.649;  114.675;17333.455;45.04950
 295.41; 7975.338;  110.104;17451.324;45.35571
 296.00; 8031.506;  107.325;17453.195;45.68339
 296.59; 8074.468;  108.351;17350.455;46.20154
 297.19; 8113.649;  102.195;17306.506;46.56655
 297.78; 8300.584;  104.377;17483.053;47.16244
 298.37; 8370.507;  104.766;17399.092;47.79452
 298.96; 8418.546;  104.273;17304.533;48.33807
 299.55; 8534.233;  104.896;17299.545;49.02303
 300.14; 8668.961;  106.052;17333.947;49.70374
 300.73; 8763.260;  105.571;17362.871;50.16827
 301.32; 8953.454;  109.104;17489.299;50.88752
 301.91; 8990.610;  108.468;17364.688;51.47212
 302.50; 9117.896;  105.403;17396.039;52.12355
 303.09; 9189.701;  101.844;17349.092;52.69164
 303.69; 9252.637;  100.558;17328.922;53.12216
 304.28; 9308.091;  101.273;17251.273;53.68407
 304.87; 9406.064;  101.325;17185.896;54.46282
 305.46; 9438.221;   97.403;17145.313;54.79157
 306.05; 9576.974;   98.779;17222.207;55.35220
 306.64; 9679.026;   98.636;17256.313;55.83734
 307.23; 9828.390;   98.416;17322.545;56.49037
 307.82; 9904.130;   96.597;17275.428;57.09080
 308.41; 9916.559;   96.922;17210.857;57.37802
 309.00; 9982.507;   94.571;17220.117;57.73793
 309.59; 9980.792;   99.818;17076.676;58.20261
 310.18; 9909.896;   99.026;16908.584;58.36483
 310.77; 9850.194;  101.325;16742.961;58.58120
 311.36; 9838.091;  103.091;16715.156;58.60198
 311.95; 9835.104;  108.091;16653.648;58.78927
 312.54; 9896.351;  107.117;16735.871;58.86932
 313.13; 9892.637;  110.026;16743.648;58.81227
 313.72; 9884.064;  105.455;16700.598;58.92453
 314.31; 9890.571;  104.584;16666.676;59.08666
 314.90; 9962.091;  103.013;16764.402;59.17320
 315.49; 9907.520;  104.104;16672.793;59.16832
 316.08; 9882.143;  101.026;16650.207;59.10333
 316.67; 9884.026;  102.442;16615.207;59.23650
 317.26; 9859.468;  101.325;16589.129;59.18401
 317.85; 9898.883;  102.013;16731.467;58.91276
 318.44; 9886.338;   98.403;16755.377;58.76178
 319.03; 9785.013;   99.545;16640.533;58.55435
 319.62; 9821.272;   97.519;16753.637;58.37947
 320.21; 9766.792;   96.636;16735.377;58.11831
 320.80; 9698.324;   99.013;16704.805;57.80701
 321.39; 9636.909;   97.338;16680.064;57.52716
 321.98; 9549.598;   97.740;16577.754;57.35346
 322.57; 9504.221;  104.091;16622.273;56.90777
 323.16; 9431.728;  103.039;16606.195;56.52669
 323.75; 9271.169;  103.104;16412.441;56.21360
 324.34; 9154.520;  103.792;16339.623;55.74539
 324.93; 9075.130;   97.857;16328.402;55.31097
 325.52; 8961.532;   97.039;16266.104;54.82379
 326.11; 8858.000;   95.234;16248.221;54.24858
 326.70; 8740.909;   95.987;16185.156;53.73131
 327.29; 8637.468;   96.260;16191.338;53.06720
 327.88; 8545.377;   94.571;16237.792;52.34894
 328.47; 8421.402;   95.182;16196.571;51.71119
 329.05; 8235.026;   91.403;16051.610;51.02455
 329.64; 8129.364;   89.416;16070.767;50.30831
 330.23; 7988.364;   94.545;16012.649;49.59019
 330.82; 7811.701;   90.740;15883.559;48.88906
 331.41; 7675.091;   91.286;15849.520;48.12598
 332.00; 7512.714;   90.390;15733.338;47.44837
 332.59; 7387.247;   90.753;15657.026;46.87373
 333.18; 7277.727;   94.299;15690.194;46.05974
 333.77; 7067.545;   93.623;15500.143;45.26605
 334.36; 6888.961;   88.221;15366.416;44.51272
 334.94; 6758.286;   85.312;15319.806;43.80174
 335.53; 6578.701;   80.597;15188.676;43.01079
 336.12; 6419.624;   83.442;15148.961;42.05751
 336.71; 6221.182;   80.571;15014.598;41.11825
 337.30; 6063.260;   80.688;14926.416;40.29827
 337.89; 5940.727;   85.169;14923.987;39.46108
 338.48; 5826.909;   86.818;14931.064;38.66879
 339.07; 5700.104;   87.195;14930.064;37.81553
 339.65; 5547.286;   90.208;14858.493;36.95133
 340.24; 5377.935;   86.922;14692.182;36.22676
 340.83; 5273.740;   89.779;14676.818;35.53813
 341.42; 5137.740;   87.208;14627.532;34.73466
 342.01; 5013.506;   83.429;14550.221;34.07858
 342.60; 4877.987;   82.961;14432.936;33.41487
 343.19; 4757.844;   83.831;14376.857;32.70135
 343.77; 4675.091;   81.896;14350.143;32.19173
 344.36; 4617.494;   78.727;14390.779;31.71290
 344.95; 4558.299;   77.416;14409.247;31.26525
 345.54; 4483.701;   77.052;14358.221;30.85636
 346.13; 4432.480;   76.870;14348.480;30.51940
 346.72; 4387.948;   73.857;14409.688;30.09307
 347.30; 4339.039;   77.325;14363.818;29.83037
 347.89; 4295.052;   78.727;14341.844;29.56103
 348.48; 4242.740;   80.364;14229.064;29.41879
 349.07; 4191.390;   78.468;14143.039;29.24314
 349.66; 4146.169;   81.247;14046.520;29.10736
 350.24; 4113.494;   80.896;13968.676;29.03702
 350.83; 4079.805;   80.701;13803.402;29.14225
 351.42; 4072.117;   77.649;13715.169;29.29028
 352.01; 4066.428;   74.390;13600.753;29.51302
 352.60; 4095.701;   73.766;13614.610;29.70225
 353.18; 4112.195;   76.948;13538.767;29.97550
 353.77; 4183.091;   76.506;13545.454;30.48927
 354.36; 4234.351;   76.831;13498.714;30.97568
 354.95; 4332.013;   77.701;13572.194;31.52628
 355.53; 4410.974;   76.883;13574.416;32.11025
 356.12; 4501.480;   77.662;13578.156;32.76782
 356.71; 4629.844;   80.506;13671.233;33.47384
 357.30; 4713.351;   74.649;13689.688;34.07042
 357.88; 4828.688;   73.052;13788.221;34.67428
 358.47; 4929.208;   76.169;13806.546;35.34527
 359.06; 5050.727;   80.805;13869.637;36.04310
 359.65; 5175.364;   84.519;13956.233;36.69946
 360.23; 5317.883;   86.597;14133.247;37.24223
 360.82; 5409.221;   86.195;14091.104;38.00829
 361.41; 5562.143;   92.000;14171.260;38.85249
 362.00; 5696.584;   92.104;14210.286;39.69690
 362.58; 5883.948;   91.000;14435.000;40.38586
 363.17; 6023.429;   90.351;14476.468;41.24169
 363.76; 6153.065;   87.234;14500.507;42.08504
 364.35; 6306.078;   88.714;14542.312;43.01603
 364.93; 6442.182;   86.597;14650.299;43.63990
 365.52; 6693.506;   85.065;14957.026;44.43557
 366.11; 6819.325;   85.909;15014.961;45.10277
 366.69; 6951.909;   85.416;15033.194;45.93655
 367.28; 7003.143;   82.662;14972.792;46.47697
 367.87; 7209.688;   85.013;15224.312;47.06080
 368.45; 7322.376;   83.896;15261.701;47.69122
 369.04; 7470.792;   86.779;15367.676;48.32186
 369.63; 7506.195;   90.377;15308.064;48.73157
 370.22; 7622.065;   90.571;15409.194;49.16560
 370.80; 7658.039;   92.494;15331.221;49.64683
 371.39; 7810.844;   91.870;15469.909;50.19479
 371.98; 7867.403;   89.208;15443.026;50.65968
 372.56; 7855.636;   87.675;15307.000;51.04012
 373.15; 7857.455;   89.688;15209.961;51.37319
 373.74; 7898.961;   85.987;15154.480;51.84973
 374.32; 7821.896;   89.649;14896.390;52.22113
 374.91; 7825.844;   87.143;14849.922;52.42036
 375.49; 7968.494;   91.234;15090.507;52.51761
 376.08; 7984.376;   91.442;15041.728;52.79454
 376.67; 8093.571;   97.013;15205.767;52.92666
 377.25; 8179.896;   91.896;15312.870;53.13720
 377.84; 8236.416;   94.052;15394.728;53.21572
 378.43; 8432.000;   92.403;15719.299;53.36695
 379.01; 8472.390;   92.325;15781.286;53.41376
 379.60; 8445.961;   92.065;15710.559;53.48721
 380.19; 8417.247;   91.584;15652.169;53.50482
 380.77; 8384.390;   87.857;15553.896;53.64355
 381.36; 8395.377;   91.506;15578.052;53.61990
 381.94; 8399.598;   87.883;15540.338;53.78896
 382.53; 8338.792;   88.701;15453.299;53.69546
 383.12; 8498.753;   89.403;15742.039;53.72482
 383.70; 8484.104;   87.286;15699.714;53.78291
 384.29; 8450.936;   84.740;15679.064;53.64898
 384.87; 8460.870;   84.338;15717.922;53.58037
 385.46; 8399.026;   83.078;15626.480;53.50147
 386.05; 8443.416;   83.987;15748.896;53.36404
 386.63; 8426.571;   83.247;15747.818;53.26239
 387.22; 8391.767;   88.922;15739.688;53.05072
 387.80; 8365.169;   85.766;15734.922;52.90639
 388.39; 8478.363;   90.584;15961.753;52.84916
 388.97; 8546.610;   86.675;16148.662;52.67054
 389.56; 8530.507;   91.182;16170.740;52.48481
 390.15; 8509.013;   89.130;16196.961;52.27198
 390.73; 8649.701;   90.857;16518.936;52.09887
 391.32; 8537.338;   83.208;16334.338;52.02180
 391.90; 8603.117;   89.974;16543.754;51.73974
 392.49; 8571.130;   92.247;16525.857;51.59477
 393.07; 8509.324;   97.351;16509.637;51.25412
 393.66; 8684.312;   93.948;16928.117;51.02933
 394.24; 8705.909;  101.195;17085.896;50.66156
 394.83; 8589.701;   98.870;16944.896;50.40257
 395.41; 8703.987;  101.922;17293.416;50.03675
 396.00; 8684.701;   97.351;17351.623;49.76942
 396.58; 8612.507;   96.610;17372.143;49.29455
 397.17; 8686.767;   97.416;17616.129;49.02958
 397.75; 8591.883;  100.273;17516.779;48.75610
 398.34; 8524.039;   95.481;17501.104;48.42434
 398.92; 8533.649;   97.468;17636.078;48.10063
 399.51; 8360.870;   95.558;17419.221;47.71111
 400.09; 8330.844;   96.403;17492.234;47.33571
 400.68; 8326.169;   92.299;17590.416;47.05575
 401.26; 8253.610;   92.883;17602.104;46.60817
 401.85; 8001.779;   90.974;17186.273;46.27474
 402.43; 8035.416;   95.610;17429.779;45.80436
 403.02; 7815.896;   90.364;17112.637;45.38485
 403.60; 7877.766;   96.429;17394.156;44.98474
 404.19; 7775.818;   96.857;17335.986;44.54379
 404.77; 7741.143;  102.468;17422.779;44.10241
 405.36; 7652.338;  107.000;17409.623;43.60806
 405.94; 7842.117;  108.208;18083.648;43.02486
 406.53; 7652.104;  106.961;17842.467;42.54259
 407.11; 7703.143;  113.325;18164.104;42.04704
 407.70; 7643.520;  109.701;18271.986;41.48056
 408.28; 7575.078;  113.571;18335.000;40.94908
 408.87; 7524.766;  110.701;18462.740;40.39913
 409.45; 7449.299;  106.221;18483.467;39.95745
 410.03; 7274.935;  107.104;18256.221;39.49410
 410.62; 7293.909;  111.143;18559.480;38.93449
 411.20; 7207.792;  109.857;18602.727;38.38201
 411.79; 7117.299;  113.857;18620.221;37.84342
 412.37; 7045.221;  109.857;18727.221;37.25213
 412.96; 6968.883;  112.286;18799.975;36.69045
 413.54; 6956.494;  114.234;19065.352;36.10478
 414.12; 6897.545;  113.545;19208.818;35.52712
 414.71; 6727.143;  107.299;19026.377;34.99031
 415.29; 6714.961;  110.987;19312.648;34.39272
 415.88; 6554.364;  105.870;19182.922;33.80236
 416.46; 6470.818;  105.857;19234.676;33.27420
 417.04; 6350.740;  106.000;19234.908;32.64557
 417.63; 6259.221;  109.364;19326.857;32.00135
 418.21; 6194.649;  109.143;19456.221;31.45440
 418.79; 6116.195;  110.688;19573.986;30.85554
 419.38; 5994.779;  109.325;19515.064;30.32842
 419.96; 5891.351;  109.948;19491.611;29.82924
 420.55; 5811.584;  113.909;19679.740;29.12054
 421.13; 5692.117;  113.896;19683.455;28.50458
 421.71; 5513.805;  108.234;19427.467;27.98026
 422.30; 5361.727;  110.896;19303.078;27.35922
 422.88; 5226.039;  110.026;19202.598;26.79583
 423.46; 5113.429;  112.351;19237.611;26.14907
 424.05; 5092.779;  115.065;19546.688;25.61657
 424.63; 4936.779;  113.312;19371.156;25.04677
 425.21; 4894.351;  114.143;19608.441;24.52106
 425.80; 4826.390;  116.623;19786.688;23.94383
 426.38; 4743.351;  117.156;19895.908;23.38972
 426.96; 4672.636;  118.662;20048.078;22.85051
 427.55; 4525.818;  114.727;19813.727;22.39246
 428.13; 4385.455;  113.182;19669.025;21.84653
 428.71; 4251.441;  109.078;19427.168;21.44292
 429.30; 4093.649;  109.039;19066.754;21.01841
 429.88; 3993.597;  106.753;18940.000;20.63821
 430.46; 3901.636;  103.532;18907.273;20.19866
 431.05; 3828.351;  101.857;18933.285;19.78869
 431.63; 3763.325;  103.506;19037.559;19.32929
 432.21; 3716.182;  104.584;19210.754;18.90278
 432.80; 3659.532;  105.338;19347.766;18.47062
 433.38; 3592.169;  104.727;19422.273;18.05323
 433.96; 3499.234;  104.766;19423.648;17.57072
 434.54; 3424.221;  105.662;19354.352;17.24044
 435.13; 3329.182;  106.065;19227.793;16.85578
 435.71; 3263.403;  102.494;19203.506;16.54839
 436.29; 3160.351;   98.831;18931.402;16.25651
 436.87; 3110.974;   98.013;18891.402;16.03203
 437.46; 3043.753;   98.234;18857.092;15.70202
 438.04; 3001.468;   97.896;18873.584;15.46453
 438.62; 2967.195;   97.779;19005.285;15.17607
 439.21; 2932.623;   95.896;19067.324;14.95263
 439.79; 2925.714;   98.792;19198.740;14.80068
 440.37; 2920.779;  103.351;19372.313;14.62159
 440.95; 2911.714;  108.299;19564.947;14.40852
 441.53; 2924.156;  109.403;19754.961;14.32768
 442.12; 2929.286;  110.584;19932.623;14.22004
 442.70; 2940.636;  110.506;20081.623;14.17112
 443.28; 2956.403;  117.532;20289.832;14.07311
 443.86; 2961.818;  117.571;20423.832;14.00675
 444.45; 2976.714;  119.701;20595.313;13.95325
 445.03; 2993.351;  120.922;20758.313;13.91856
 445.61; 3008.532;  122.351;20924.520;13.87443
 446.19; 3037.416;  124.442;21045.389;13.92372
 446.77; 3056.948;  126.844;21144.260;13.94131
 447.36; 3081.935;  124.481;21231.883;14.01146
 447.94; 3110.104;  124.935;21337.611;14.07257
 448.52; 3132.221;  122.870;21409.078;14.13756
 449.10; 3163.403;  122.792;21473.246;14.24143
 449.68; 3199.818;  120.753;21499.611;14.40238
 450.27; 3228.662;  119.104;21529.389;14.52367
 450.85; 3255.584;  114.208;21544.156;14.65882
 451.43; 3297.130;  116.377;21523.480;14.85840
 452.01; 3326.247;  116.156;21471.428;15.03184
 452.59; 3361.649;  120.753;21424.182;15.21303
 453.17; 3403.974;  119.597;21379.234;15.44888
 453.76; 3448.468;  119.481;21356.416;15.67546
 454.34; 3484.493;  119.675;21306.377;15.88175
 454.92; 3528.117;  122.312;21274.117;16.10172
 455.50; 3569.156;  118.961;21262.805;16.31773
 456.08; 3633.675;  118.844;21270.441;16.61733
 456.66; 3691.909;  109.948;21276.064;16.92309
 457.24; 3758.805;  113.701;21274.871;17.22544
 457.83; 3817.104;  115.312;21261.986;17.50532
 458.41; 3888.065;  119.416;21282.260;17.80786
 458.99; 3954.987;  122.065;21290.389;18.10688
 459.57; 4022.507;  122.091;21319.986;18.40001
 460.15; 4085.714;  121.247;21357.857;18.66808
 460.73; 4166.455;  126.429;21371.428;19.01636
 461.31; 4239.844;  122.935;21405.260;19.34426
 461.89; 4324.766;  121.519;21488.000;19.67215
 462.48; 4420.104;  119.429;21572.338;20.04705
 463.06; 4533.195;  119.987;21657.545;20.49075
 463.64; 4631.974;  122.610;21710.156;20.88873
 464.22; 4721.156;  125.143;21772.975;21.23082
 464.80; 4807.896;  122.325;21856.039;21.55900
 465.38; 4883.753;  123.545;21928.377;21.83098
 465.96; 4988.636;  126.078;21961.078;22.26956
 466.54; 5065.831;  126.013;22006.766;22.57609
 467.12; 5140.013;  128.377;22046.766;22.86499
 467.70; 5219.935;  129.013;22087.520;23.18428
 468.28; 5315.416;  127.636;22112.883;23.59664
 468.86; 5398.610;  130.662;22129.637;23.94633
 469.44; 5493.766;  128.130;22143.455;24.37228
 470.03; 5564.351;  124.753;22183.352;24.65976
 470.61; 5654.753;  125.403;22242.637;25.00019
 471.19; 5749.974;  125.610;22305.064;25.35844
 471.77; 5866.078;  125.377;22406.922;25.76438
 472.35; 5980.130;  125.442;22538.611;26.12164
 472.93; 6109.208;  124.558;22711.363;26.49622
 473.51; 6249.052;  130.377;22907.779;26.86292
 474.09; 6382.091;  131.104;23114.363;27.19800
 474.67; 6516.610;  131.481;23305.168;27.55336
 475.25; 6660.636;  128.974;23538.936;27.90121
 475.83; 6798.597;  132.805;23744.611;28.23076
 476.41; 6924.325;  136.182;23982.494;28.46622
 476.99; 7052.610;  139.078;24201.039;28.73221
 477.57; 7177.429;  136.156;24411.402;29.00598
 478.15; 7300.351;  135.390;24629.064;29.25229
 478.73; 7425.532;  136.104;24807.455;29.54613
 479.31; 7530.844;  135.961;24979.416;29.76592
 479.89; 7652.753;  135.273;25171.117;30.02687
 480.47; 7793.273;  137.623;25356.273;30.35710
 481.05; 7936.468;  135.182;25575.545;30.66499
 481.63; 8088.416;  138.532;25790.182;30.99170
 482.21; 8246.896;  141.714;26003.156;31.34080
 482.79; 8417.507;  148.091;26279.441;31.64557
 483.37; 8585.753;  151.597;26510.092;31.99787
 483.95; 8740.468;  150.039;26768.455;32.27250
 484.53; 8880.169;  146.493;26992.039;32.53305
 485.11; 8991.402;  151.403;27135.883;32.75957
 485.69; 9088.351;  151.649;27279.961;32.94234
 486.27; 9181.233;  156.286;27379.572;33.15157
 486.84; 9254.351;  152.338;27430.246;33.36771
 487.42; 9322.909;  155.688;27468.701;33.56357
 488.00; 9375.637;  153.377;27424.559;33.81687
 488.58; 9397.961;  157.299;27315.947;34.02475
 489.16; 9428.312;  154.000;27207.168;34.28179
 489.74; 9431.039;  155.987;27061.857;34.47222
 490.32; 9428.598;  152.623;26889.467;34.69360
 490.90; 9425.351;  148.545;26690.766;34.95113
 491.48; 9432.064;  141.831;26519.506;35.22006
 492.06; 9434.480;  145.351;26400.805;35.37981
 492.64; 9462.429;  140.221;26305.455;35.62822
 493.22; 9480.104;  143.247;26240.779;35.77678
 493.79; 9511.182;  138.130;26184.156;35.98649
 494.37; 9541.896;  139.481;26158.377;36.13687
 494.95; 9555.026;  142.013;26154.857;36.18602
 495.53; 9573.324;  143.909;26103.053;36.32406
 496.11; 9588.143;  146.779;26025.986;36.48243
 496.69; 9576.324;  152.675;25958.428;36.51763
 497.27; 9579.520;  151.493;25887.455;36.63367
 497.85; 9582.351;  154.493;25802.273;36.75896
 498.43; 9578.662;  152.597;25677.793;36.92847
 499.00; 9580.000;  154.117;25570.246;37.08623
 499.58; 9556.507;  154.727;25473.947;37.13297
 500.16; 9548.792;  151.351;25385.402;37.24111
 500.74; 9546.299;  144.182;25270.545;37.41933
 501.32; 9532.156;  140.610;25148.129;37.55489
 501.90; 9516.649;  135.429;25037.221;37.67287
 502.47; 9497.272;  136.208;24948.740;37.72716
 503.05; 9484.896;  135.481;24854.428;37.82287
 503.63; 9488.571;  132.039;24743.402;38.01712
 504.21; 9457.961;  129.013;24605.078;38.11457
 504.79; 9425.623;  129.312;24483.947;38.17060
 505.37; 9408.377;  131.078;24362.947;38.28553
 505.94; 9385.416;  133.455;24253.908;38.35733
 506.52; 9357.688;  128.805;24105.818;38.49055
 507.10; 9309.338;  126.935;23965.947;38.51839
 507.68; 9258.480;  125.182;23873.039;38.45946
 508.26; 9223.961;  126.779;23798.260;38.43098
 508.83; 9196.247;  127.169;23720.648;38.43892
 509.41; 9158.130;  126.286;23651.092;38.39285
 509.99; 9136.091;  124.234;23596.168;38.39418
 510.57; 9099.377;  124.143;23544.818;38.32184
 511.15; 9066.909;  118.779;23482.195;38.29975
 511.72; 9051.753;  122.455;23434.545;38.30329
 512.30; 9034.857;  121.870;23357.313;38.35945
 512.88; 9009.584;  123.494;23308.975;38.32610
 513.46; 8983.026;  121.961;23239.779;38.33002
 514.03; 8951.883;  121.221;23165.727;38.32003
 514.61; 8949.909;  126.026;23138.648;38.34367
 515.19; 8953.623;  128.247;23108.025;38.40497
 515.77; 8949.701;  124.221;23053.883;38.48936
 516.34; 8938.441;  123.429;23042.947;38.46072
 516.92; 8949.338;  122.338;23050.467;38.49856
 517.50; 8952.546;  126.182;23103.402;38.41354
 518.08; 8953.233;  128.675;23136.766;38.35415
 518.65; 8943.429;  126.922;23182.793;38.23975
 519.23; 8950.039;  129.545;23239.273;38.16788
 519.81; 8955.324;  129.662;23306.104;38.08032
 520.39; 8956.987;  128.922;23357.779;38.00473
 520.96; 8961.286;  131.701;23404.793;37.93903
 521.54; 8975.247;  126.805;23429.324;37.97204
 522.12; 8988.480;  126.260;23488.428;37.93407
 522.69; 8998.312;  124.104;23528.064;37.91755
 523.27; 9002.377;  124.052;23572.285;37.86351
 523.85; 8999.351;  124.909;23643.908;37.73307
 524.43; 9039.117;  126.052;23770.467;37.69628
 525.00; 9051.662;  126.273;23886.078;37.56508
 525.58; 9071.351;  128.649;24016.662;37.43594
 526.16; 9100.260;  126.909;24103.285;37.42580
 526.73; 9140.454;  134.143;24265.441;37.32212
 527.31; 9170.688;  132.740;24410.975;37.22655
 527.89; 9211.013;  138.143;24576.078;37.12617
 528.46; 9232.987;  137.935;24713.143;37.00906
 529.04; 9262.896;  138.273;24867.975;36.89743
 529.62; 9305.948;  143.857;25059.143;36.77297
 530.19; 9338.818;  149.662;25293.324;36.54661
 530.77; 9378.896;  146.857;25527.688;36.37406
 531.35; 9441.779;  155.584;25760.520;36.26721
 531.92; 9492.767;  151.857;25966.207;36.18495
 532.50; 9531.936;  155.753;26199.402;36.00180
 533.07; 9592.987;  156.493;26442.494;35.89931
 533.65; 9648.286;  155.597;26670.883;35.80082
 534.23; 9701.818;  156.857;26918.338;35.66679
 534.80; 9765.779;  158.831;27155.389;35.58583
 535.38; 9816.039;  154.143;27432.936;35.41908
 535.96; 9850.532;  161.286;27721.520;35.15662
 536.53; 9899.182;  162.156;27993.299;34.98608
 537.11; 9942.598;  167.052;28275.221;34.77831
 537.68; 9988.948;  170.532;28536.389;34.61350
 538.26;10029.922;  171.727;28787.545;34.45016
 538.84;10057.013;  175.740;29039.104;34.23465
 539.41;10081.260;  177.909;29285.480;34.02328
 539.99;10121.208;  177.701;29543.455;33.86089
 540.56;10154.052;  180.701;29846.832;33.61864
 541.14;10194.559;  187.481;30110.014;33.44329
 541.71;10204.676;  192.870;30396.285;33.14793
 542.29;10219.922;  195.507;30677.766;32.88606
 542.87;10242.117;  198.286;30931.441;32.68077
 543.44;10267.688;  205.364;31212.572;32.45157
 544.02;10283.182;  211.221;31481.129;32.20976
 544.59;10305.662;  216.013;31721.688;32.02486
 545.17;10331.818;  210.727;31982.506;31.85560
 545.74;10368.637;  213.896;32242.520;31.70520
 546.32;10414.429;  217.727;32467.285;31.61811
 546.89;10426.688;  216.610;32712.000;31.42008
 547.47;10431.000;  211.623;32949.637;31.21563
 548.05;10460.532;  209.558;33155.973;31.11408
 548.62;10465.052;  210.649;33347.168;30.94593
 549.20;10440.987;  212.805;33525.961;30.70313
 549.77;10421.623;  211.442;33719.336;30.47097
 550.35;10398.208;  208.286;33965.832;30.18561
 550.92;10400.143;  212.545;34180.000;29.99223
 551.50;10392.728;  218.662;34384.816;29.77820
 552.07;10387.064;  219.753;34642.195;29.53687
 552.65;10383.182;  214.649;34923.129;29.29697
 553.22;10387.013;  212.844;35228.648;29.05593
 553.80;10404.961;  208.299;35498.688;28.89360
 554.37;10409.286;  210.584;35764.895;28.68485
 554.95;10382.078;  208.935;36025.168;28.40372
 555.52;10376.987;  207.000;36266.117;28.20365
 556.10;10343.324;  201.221;36506.520;27.93560
 556.67;10323.260;  207.909;36735.297;27.69251
 557.25;10315.546;  211.493;36961.703;27.49386
 557.82;10271.792;  215.662;37209.352;27.18337
 558.39;10232.649;  217.922;37458.430;26.89203
 558.97;10232.039;  220.532;37729.480;26.69098
 559.54;10217.676;  220.610;37974.324;26.47969
 560.12;10188.936;  229.221;38248.742;26.19632
 560.69;10150.883;  227.675;38518.973;25.91505
 561.27;10102.831;  232.364;38768.508;25.61353
 561.84;10092.402;  231.883;39017.027;25.42344
 562.42;10071.194;  228.779;39232.051;25.23484
 562.99;10031.363;  227.091;39466.039;24.98607
 563.56; 9977.676;  231.727;39761.324;24.65481
 564.14; 9945.441;  232.805;39986.520;24.43202
 564.71; 9925.948;  235.169;40244.922;24.22104
 565.29; 9916.806;  231.974;40528.949;24.03364
 565.86; 9872.156;  235.909;40870.934;23.71414
 566.43; 9841.351;  241.610;41238.313;23.41588
 567.01; 9833.013;  249.013;41665.414;23.14059
 567.58; 9835.324;  250.091;42104.676;22.90127
 568.16; 9848.623;  253.961;42580.586;22.66815
 568.73; 9847.000;  259.052;43094.949;22.38297
 569.30; 9850.974;  266.545;43689.676;22.07217
 569.88; 9871.182;  268.442;44283.949;21.81672
 570.45; 9898.623;  274.896;44902.973;21.56429
 571.03; 9903.078;  274.247;45480.145;21.29994
 571.60; 9936.312;  279.286;46064.570;21.09199
 572.17; 9951.416;  281.130;46671.207;20.84559
 572.75; 9965.091;  285.545;47273.520;20.60005
 573.32; 9971.806;  289.558;47815.234;20.37267
 573.89; 9982.480;  297.507;48329.414;20.16363
 574.47; 9957.701;  299.286;48816.855;19.90705
 575.04; 9922.779;  307.455;49253.871;19.64459
 575.61; 9874.792;  310.727;49682.961;19.37134
 576.19; 9828.390;  317.493;50073.949;19.11490
 576.76; 9771.026;  324.312;50461.816;18.84161
 577.33; 9729.441;  326.818;50881.703;18.59884
 577.91; 9645.338;  323.779;51229.910;18.31127
 578.48; 9601.936;  329.844;51572.609;18.09444
 579.05; 9532.936;  331.091;51867.105;17.85517
 579.63; 9457.584;  339.909;52161.547;17.59434
 580.20; 9383.117;  341.636;52428.934;17.35832
 580.77; 9296.546;  341.091;52585.922;17.14132
 581.35; 9174.013;  341.597;52667.430;16.87965
 581.92; 9063.987;  347.221;52779.895;16.62468
 582.49; 8933.493;  348.714;52878.586;16.34266
 583.06; 8833.000;  350.974;53004.402;16.10916
 583.64; 8706.883;  342.844;53064.391;15.86455
 584.21; 8579.441;  342.286;53097.961;15.61378
 584.78; 8443.182;  333.065;53053.297;15.38331
 585.35; 8324.844;  335.026;52995.285;15.17239
 585.93; 8189.312;  333.078;52856.012;14.95772
 586.50; 8052.624;  327.532;52735.777;14.74022
 587.07; 7931.338;  324.390;52588.090;14.55494
 587.65; 7803.571;  328.247;52430.648;14.34737
 588.22; 7675.766;  328.104;52287.363;14.14120
 588.79; 7559.026;  333.234;52226.895;13.92423
 589.36; 7436.480;  329.896;52156.520;13.71223
 589.94; 7334.260;  331.429;52102.234;13.52660
 590.51; 7226.039;  333.221;52031.129;13.33288
 591.08; 7101.870;  332.455;51963.039;13.11125
 591.65; 6989.000;  329.675;51853.844;12.92466
 592.22; 6863.935;  330.247;51809.754;12.69182
 592.80; 6761.987;  330.312;51777.520;12.50150
 593.37; 6658.338;  331.571;51731.117;12.30899
 593.94; 6572.818;  331.766;51808.223;12.12409
 594.51; 6489.883;  334.247;51930.531;11.93039
 595.08; 6415.234;  337.571;52092.195;11.74323
 595.66; 6351.169;  341.000;52297.430;11.56771
 596.23; 6294.896;  343.104;52429.793;11.42670
 596.80; 6237.143;  344.286;52564.922;11.28454
 597.37; 6168.234;  343.260;52714.012;11.12257
 597.94; 6117.130;  348.299;52800.777;10.99821
 598.52; 6037.922;  343.649;52817.324;10.85167
 599.09; 5961.545;  342.039;52821.430;10.70803
 599.66; 5880.312;  338.870;52824.258;10.55807
 600.23; 5810.494;  339.727;52836.469;10.42115
 600.80; 5743.844;  339.922;52822.492;10.29660
 601.37; 5670.260;  342.701;52832.871;10.14963
 601.95; 5563.584;  336.247;52780.883; 9.96734
 602.52; 5508.961;  338.584;52710.492; 9.87242
 603.09; 5440.234;  336.481;52604.156; 9.76465
 603.66; 5377.078;  337.117;52496.090; 9.66269
 604.23; 5299.597;  332.818;52378.727; 9.54307
 604.80; 5228.909;  334.571;52300.066; 9.41844
 605.37; 5169.597;  330.091;52138.273; 9.34120
 605.95; 5124.455;  331.597;52022.145; 9.27221
 606.52; 5046.286;  331.961;51866.777; 9.14784
 607.09; 4980.779;  333.610;51700.637; 9.04699
 607.66; 4915.597;  337.481;51498.949; 8.94837
 608.23; 4855.338;  338.623;51284.156; 8.86577
 608.80; 4785.351;  332.000;50960.402; 8.79615
 609.37; 4721.130;  338.260;50640.637; 8.71305
 609.94; 4656.078;  336.857;50262.195; 8.65136
 610.51; 4599.844;  335.078;49901.156; 8.60420
 611.08; 4531.610;  329.026;49515.855; 8.54413
 611.66; 4468.376;  320.091;49123.871; 8.49993
 612.23; 4409.000;  316.519;48699.090; 8.45858
 612.80; 4342.857;  314.558;48277.078; 8.39885
 613.37; 4286.559;  304.481;47883.168; 8.36946
 613.94; 4230.286;  305.377;47496.961; 8.31697
 614.51; 4174.571;  299.403;47136.777; 8.27367
 615.08; 4138.312;  302.805;46779.313; 8.25257
 615.65; 4083.091;  301.987;46456.559; 8.19226
 616.22; 4037.338;  298.519;46087.195; 8.16538
 616.79; 4007.104;  293.636;45777.375; 8.16439
 617.36; 3967.507;  289.662;45418.184; 8.14971
 617.93; 3927.974;  283.312;45051.402; 8.14121
 618.50; 3904.597;  279.935;44665.637; 8.16628
 619.07; 3867.013;  277.078;44351.469; 8.14517
 619.64; 3854.480;  276.493;44060.895; 8.17183
 620.21; 3852.701;  274.091;43866.883; 8.20918
 620.78; 3841.961;  278.182;43729.051; 8.20186
 621.35; 3832.130;  278.156;43668.961; 8.19062
 621.92; 3839.325;  278.351;43701.285; 8.20068
 622.49; 3839.779;  282.208;43783.000; 8.17818
 623.06; 3856.468;  278.597;43842.273; 8.21297
 623.63; 3875.104;  280.377;43901.168; 8.24086
 624.20; 3889.182;  283.325;43983.145; 8.25142
 624.77; 3921.779;  281.805;44044.766; 8.31748
 625.34; 3953.507;  285.675;44109.207; 8.36955
 625.91; 3992.727;  285.870;44143.012; 8.45212
 626.48; 4021.104;  285.416;44187.414; 8.50915
 627.05; 4055.974;  287.182;44218.480; 8.57883
 627.62; 4077.416;  284.078;44213.352; 8.63510
 628.19; 4104.104;  279.753;44199.414; 8.70761
 628.76; 4121.026;  281.052;44200.531; 8.74321
 629.33; 4161.182;  279.507;44159.855; 8.84604
 629.90; 4181.065;  274.623;44093.324; 8.91501
 630.47; 4215.624;  275.390;44038.855; 9.00348
 631.04; 4246.662;  276.182;43988.324; 9.08324
 631.61; 4284.338;  275.909;43954.324; 9.17714
 632.18; 4320.818;  281.558;43917.531; 9.25672
 632.75; 4365.247;  282.493;43869.195; 9.36697
 633.32; 4390.247;  283.818;43893.625; 9.41630
 633.89; 4429.624;  283.948;43945.258; 9.49508
 634.45; 4475.013;  286.896;43953.844; 9.59105
 635.02; 4522.779;  284.883;44021.090; 9.68967
 635.59; 4588.987;  285.052;44073.664; 9.82889
 636.16; 4640.273;  278.935;44131.625; 9.94543
 636.73; 4699.117;  279.597;44183.246;10.06641
 637.30; 4762.532;  276.273;44184.000;10.21747
 637.87; 4816.065;  277.156;44227.559;10.32734
 638.44; 4882.792;  276.104;44284.336;10.46779
 639.01; 4953.922;  278.351;44353.832;10.60810
 639.57; 5014.987;  278.260;44443.508;10.72501
 640.14; 5081.104;  279.286;44562.508;10.84343
 640.71; 5146.273;  278.026;44657.246;10.96965
 641.28; 5214.013;  283.208;44822.145;11.07077
 641.85; 5303.584;  285.974;44995.000;11.22281
 642.42; 5389.688;  285.948;45178.703;11.36874
 642.99; 5472.597;  285.584;45340.715;11.51259
 643.56; 5572.909;  286.117;45576.871;11.67301
 644.12; 5669.818;  290.143;45849.207;11.80813
 644.69; 5785.143;  294.364;46185.105;11.96490
 645.26; 5909.078;  296.312;46566.715;12.13036
 645.83; 6024.922;  299.532;46947.000;12.27374
 646.40; 6147.169;  305.195;47407.598;12.40271
 646.97; 6288.130;  312.416;47951.520;12.54372
 647.53; 6429.182;  316.987;48522.430;12.67947
 648.10; 6610.766;  325.662;49108.520;12.88384
 648.67; 6779.701;  323.987;49697.625;13.07522
 649.24; 6963.091;  330.649;50273.336;13.28011
 649.81; 7135.130;  333.455;50824.598;13.47103
 650.37; 7302.727;  337.403;51275.922;13.67398
 650.94; 7466.584;  339.727;51761.297;13.85966
 651.51; 7640.065;  345.805;52259.922;14.05063
 652.08; 7821.649;  345.623;52806.520;14.25066
 652.65; 8002.597;  357.091;53374.934;14.42063
 653.21; 8190.740;  359.649;53951.441;14.61248
 653.78; 8385.909;  369.688;54535.453;14.79942
 654.35; 8579.649;  372.870;55163.586;14.97841
 654.92; 8777.909;  378.325;55652.895;15.19611
 655.48; 8930.818;  382.896;56010.441;15.36635
 656.05; 9040.831;  385.714;56134.297;15.52527
 656.62; 9124.286;  384.117;56071.285;15.69512
 657.19; 9183.844;  379.883;55866.793;15.86673
 657.75; 9233.363;  373.649;55589.637;16.04556
 658.32; 9270.792;  369.013;55234.375;16.22477
 658.89; 9272.468;  364.338;54762.648;16.37575
 659.46; 9289.728;  361.026;54193.000;16.58624
 660.02; 9310.701;  355.558;53738.234;16.77537
 660.59; 9361.208;  353.026;53429.508;16.97208
 661.16; 9393.598;  353.649;53169.480;17.11598
 661.72; 9436.792;  355.052;52931.547;17.27338
 662.29; 9514.857;  355.039;52814.855;17.46064
 662.86; 9600.974;  350.468;52786.129;17.64163
 663.43; 9695.883;  346.273;52889.855;17.79401
 663.99; 9829.169;  347.558;53034.090;17.99627
 664.56; 9935.961;  349.260;53121.973;18.16602
 665.13;10069.052;  349.169;53243.520;18.37603
 665.69;10192.078;  350.338;53408.195;18.54907
 666.26;10298.701;  350.649;53510.402;18.71350
 666.83;10412.324;  356.169;53659.637;18.86586
 667.39;10546.598;  362.169;53833.156;19.04664
 667.96;10658.000;  360.896;53956.754;19.21250
 668.53;10794.559;  363.792;54130.703;19.39997
 669.09;10923.441;  365.039;54300.000;19.57618
 669.66;11063.078;  365.312;54453.793;19.77827
 670.23;11203.441;  368.247;54609.000;19.97611
 670.79;11339.779;  369.221;54773.754;20.16479
 671.36;11459.194;  369.130;54924.402;20.32813
 671.93;11604.338;  377.779;55100.855;20.51522
 672.49;11723.753;  377.558;55286.793;20.66355
 673.06;11869.416;  382.104;55456.297;20.85789
 673.62;11992.676;  380.000;55600.688;21.02957
