Repository: igniux/ReflectometryLive

# Replay and regression spectra

These three measured Avantes exports are included with the maintainer's
permission. They represent separate PECVD SiO₂-on-Si wafers. The filenames use
Lithuanian labels for first, second and third.

At 400–850 nm with 100–1200 nm bounds, the published-index model gives about
528.207, 513.865 and 506.040 nm. Reproducing these checks software consistency,
not independent absolute accuracy.

Open a file with **File → Open measurement**, or from the project root:

```powershell
.\.venv\Scripts\python.exe .\run.py --replay '.\demo\Si-SiO2 pirmas_1212121U1.TXT'
```

Replay needs no spectrometer, vendor DLL or USB driver. Sample counts, dark and

File: demo/Si-SiO2 trecias_1212121U1.TXT (part 1 of 2)

Integration time [ms]:   6.000
Averaging Nr. [scans]: 11
Smoothing Nr. [pixels]: 3
Data measured with spectrometer [name]: 1212121U1
Wave   ;Sample   ;Dark     ;Reference;Reflectance
[nm]   ;[counts] ;[counts] ;[counts] ;[%]

 181.30;   68.432;    8.318;  291.000;21.26548
 181.90;   70.218;    6.909;  293.855;22.06311
 182.50;   71.606;    9.515;  301.303;21.27947
 183.09;   71.182;    9.182;  302.013;21.17261
 183.69;   75.584;   13.325;  312.493;20.81091
 184.29;   74.987;   10.143;  318.961;20.99752
 184.89;   76.545;   11.195;  322.143;21.01658
 185.48;   74.481;    8.026;  328.429;20.74095
 186.08;   72.455;    8.896;  331.182;19.72115
 186.68;   71.506;    3.000;  327.961;21.08145
 187.27;   69.922;    4.208;  334.610;19.88916
 187.87;   67.779;   -0.273;  329.896;20.61126
 188.47;   66.429;    4.286;  329.260;19.12241
 189.07;   68.156;    3.857;  324.649;20.04372
 189.66;   71.039;    5.870;  325.169;20.40999
 190.26;   74.584;    2.026;  326.052;22.39279
 190.86;   76.818;    7.623;  324.948;21.80568
 191.45;   78.416;    9.338;  321.377;22.13759
 192.05;   79.351;    7.844;  321.922;22.76712
 192.65;   82.701;    5.688;  319.312;24.55588
 193.24;   82.039;    4.234;  321.442;24.52815
 193.84;   80.779;    2.143;  320.247;24.72034
 194.44;   77.325;    4.597;  319.558;23.09088
 195.03;   77.883;    5.662;  322.429;22.79939
 195.63;   79.429;    6.494;  320.169;23.25177
 196.23;   77.273;   10.013;  319.351;21.74315
 196.82;   77.000;    9.247;  323.364;21.56944
 197.42;   77.104;    9.844;  320.429;21.65587
 198.02;   79.844;    9.429;  320.896;22.60768
 198.61;   82.818;   13.247;  320.922;22.61196
 199.21;   75.455;   10.273;  320.078;21.03961
 199.81;   75.455;    7.208;  319.507;21.85304
 200.40;   74.909;    8.091;  326.429;20.98972
 201.00;   70.416;    7.247;  323.312;19.98603
 201.60;   72.545;    7.065;  324.429;20.63265
 202.19;   67.247;    8.558;  321.597;18.74792
 202.79;   63.039;    5.299;  320.610;18.31212
 203.38;   66.727;    3.818;  319.338;19.93826
 203.98;   66.390;    4.091;  323.507;19.50396
 204.58;   66.857;   -0.896;  316.000;21.38027
 205.17;   68.831;    0.870;  320.273;21.27755
 205.77;   68.143;    1.312;  322.649;20.79780
 206.37;   70.208;    1.584;  326.649;21.11067
 206.96;   72.312;    2.558;  327.104;21.49260
 207.56;   72.766;    2.792;  328.649;21.47384
 208.15;   72.935;    0.571;  321.610;22.54045
 208.75;   71.519;    2.649;  321.286;21.61402
 209.35;   69.662;    1.987;  318.078;21.41008
 209.94;   67.260;    1.208;  312.844;21.19520
 210.54;   66.792;   -1.688;  311.169;21.88875
 211.13;   69.701;   -2.182;  309.532;23.06058
 211.73;   68.234;   -1.974;  309.039;22.57391
 212.32;   65.922;   -1.688;  317.377;21.19017
 212.92;   67.195;   -2.351;  315.182;21.90184
 213.52;   64.961;   -3.455;  314.091;21.54513
 214.11;   63.974;   -1.935;  317.104;20.65863
 214.71;   66.558;    0.519;  313.091;21.12764
 215.30;   60.883;    2.364;  314.468;18.75000
 215.90;   62.429;    5.909;  311.052;18.52230
 216.49;   63.636;    7.636;  307.247;18.69094
 217.09;   65.675;   12.688;  312.260;17.68761
 217.68;   67.818;   11.442;  313.234;18.68061
 218.28;   66.896;   12.182;  315.078;18.06371
 218.88;   64.221;   13.143;  317.169;16.80051
 219.47;   66.169;    9.325;  317.805;18.42715
 220.07;   66.909;    4.494;  319.948;19.78592
 220.66;   64.896;    1.260;  320.870;19.91061
 221.26;   64.260;   -4.260;  321.532;21.03165
 221.85;   68.442;   -5.039;  320.948;22.54093
 222.45;   71.779;  -12.078;  321.922;25.10693
 223.04;   69.714;  -10.909;  325.922;23.93584
 223.64;   71.481;   -8.468;  322.532;24.15349
 224.23;   74.935;   -6.571;  325.260;24.56264
 224.83;   79.286;   -4.922;  325.052;25.51952
 225.42;   81.481;   -3.805;  329.312;25.60234
 226.02;   83.364;   -1.675;  337.805;25.04973
 226.61;   87.649;    2.506;  344.312;24.90976
 227.21;   98.519;    0.948;  352.325;27.76833
 227.80;  112.156;   -2.026;  368.390;30.82533
 228.40;  119.403;   -3.195;  387.493;31.37985
 228.99;  130.286;   -2.714;  406.532;32.49873
 229.59;  142.688;    0.312;  425.584;33.47890
 230.18;  162.961;    2.805;  457.545;35.21919
 230.78;  180.610;    6.286;  495.065;35.66532
 231.37;  204.961;    5.597;  543.610;37.05554
 231.97;  222.130;    8.221;  593.377;36.55592
 232.56;  243.039;    7.247;  640.740;37.22094
 233.16;  275.779;    6.623;  712.870;38.11074
 233.75;  306.532;    3.532;  795.481;38.26009
 234.35;  338.662;    0.727;  877.649;38.53650
 234.94;  388.896;   -1.623;  979.325;39.81042
 235.53;  426.208;   -1.442; 1072.844;39.80779
 236.13;  477.805;    0.818; 1207.883;39.51627
 236.72;  548.260;    5.481; 1375.844;39.60841
 237.32;  611.143;    9.597; 1542.078;39.25306
 237.91;  689.260;    9.468; 1735.390;39.38719
 238.51;  772.974;    9.143; 1936.169;39.63782
 239.10;  863.857;   10.117; 2174.468;39.44556
 239.70;  970.584;   10.844; 2430.727;39.66060
 240.29; 1084.805;    9.870; 2668.338;40.43439
 240.88; 1214.701;   11.766; 2942.493;41.04562
 241.48; 1366.065;   12.870; 3235.701;41.98776
 242.07; 1481.909;   15.182; 3445.104;42.76270
 242.67; 1630.221;   18.468; 3713.377;43.62092
 243.26; 1774.377;   21.961; 3938.065;44.74895
 243.85; 1961.857;   24.818; 4222.870;46.14138
 244.45; 2150.260;   26.909; 4512.013;47.34228
 245.04; 2391.948;   26.325; 4894.662;48.59202
 245.64; 2632.468;   28.896; 5233.013;50.02907
 246.23; 2929.390;   31.727; 5644.636;51.62497
 246.82; 3197.844;   35.818; 6004.351;52.97828
 247.42; 3446.948;   34.519; 6302.545;54.44184
 248.01; 3791.260;   40.156; 6750.494;55.90037
 248.61; 4132.818;   44.714; 7179.286;57.29993
 249.20; 4358.636;   46.701; 7384.429;58.76390
 249.79; 4658.870;   43.961; 7701.636;60.26515
 250.39; 5011.078;   49.494; 8118.727;61.48768
 250.98; 5309.325;   51.740; 8438.831;62.68663
 251.57; 5718.104;   55.987; 8931.767;63.79290
 252.17; 5957.805;   55.325; 9159.351;64.83374
 252.76; 6264.403;   55.052; 9479.351;65.88661
 253.36; 6706.922;   60.364; 9981.441;66.99432
 253.95; 7027.403;   66.000;10367.649;67.57561
 254.54; 7104.857;   66.753;10384.247;68.21524
 255.14; 7466.571;   66.701;10800.078;68.94261
 255.73; 7637.545;   65.844;10970.728;69.43404
 256.32; 7701.078;   66.221;10988.351;69.90264
 256.92; 7951.273;   67.143;11271.377;70.36742
 257.51; 8094.597;   66.662;11435.896;70.61104
 258.10; 8362.974;   66.987;11761.896;70.93673
 258.70; 8797.507;   67.597;12330.909;71.18721
 259.29; 8861.130;   70.455;12385.143;71.38366
 259.88; 9051.416;   78.338;12604.480;71.63481
 260.48; 9493.312;   82.065;13205.299;71.71439
 261.07; 9665.078;   86.961;13445.896;71.69821
 261.66; 9685.649;   89.883;13491.402;71.60208
 262.25; 9677.806;   92.610;13465.662;71.67545
 262.85; 9645.974;   91.416;13436.468;71.59626
 263.44; 9792.948;   93.416;13716.052;71.20158
 264.03; 9773.416;   85.558;13798.584;70.64712
 264.63; 9768.493;   86.143;13876.194;70.21258
 265.22; 9789.974;   84.143;14015.247;69.67022
 265.81; 9999.818;   86.156;14390.714;69.30422
 266.40; 9986.688;   84.013;14491.623;68.73226
 267.00;10024.416;   90.351;14714.156;67.93078
 267.59; 9962.637;   90.143;14738.610;67.39609
 268.18;10068.520;   98.455;15008.857;66.86650
 268.78; 9976.247;   98.182;15077.026;65.94678
 269.37; 9789.688;   96.987;14971.571;65.16284
 269.96; 9529.480;   93.506;14810.623;64.11564
 270.55; 9511.324;   96.468;15033.961;63.02836
 271.15; 9412.156;   94.195;15076.896;62.19146
 271.74; 9256.767;   92.208;15085.883;61.12283
 272.33; 9033.546;   87.351;14986.728;60.04409
 272.92; 8894.221;   85.052;15005.974;59.03904
 273.52; 8847.571;   86.649;15184.390;58.02803
 274.11; 8749.493;   87.766;15261.857;57.08234
 274.70; 8600.286;   86.844;15236.402;56.19598
 275.29; 8450.221;   85.909;15228.662;55.23640
 275.89; 8350.221;   82.403;15265.532;54.45398
 276.48; 8266.194;   88.662;15317.779;53.69669
 277.07; 8120.286;   87.649;15222.299;53.07448
 277.66; 7953.234;   89.519;15094.753;52.40648
 278.25; 7852.792;   90.156;15034.312;51.94429
 278.85; 7568.416;   85.208;14634.143;51.43475
 279.44; 7489.883;   84.571;14551.870;51.18656
 280.03; 7421.779;   90.610;14464.454;51.00354
 280.62; 7432.792;   84.325;14498.623;50.98040
 281.21; 7540.441;   89.727;14707.507;50.97022
 281.81; 7655.390;   88.558;14860.480;51.22442
 282.40; 7731.039;   86.987;14974.377;51.34582
 282.99; 7893.896;   87.571;15178.520;51.72852
 283.58; 8053.714;   92.169;15358.559;52.15081
 284.17; 8241.194;   91.338;15592.416;52.57606
 284.77; 8378.961;   95.779;15695.221;53.09922
 285.36; 8515.468;   96.104;15758.974;53.75365
 285.95; 8593.584;   95.416;15751.013;54.28198
 286.54; 8763.532;   96.182;15878.870;54.91682
 287.13; 9097.676;  105.286;16343.169;55.37908
 287.72; 9206.507;  103.455;16353.571;56.01838
 288.32; 9331.441;  103.844;16403.246;56.61310
 288.91; 9469.194;  105.442;16513.389;57.06840
 289.50; 9615.637;  104.169;16620.402;57.58860
 290.09; 9677.416;  103.584;16570.313;58.14046
 290.68; 9737.728;  105.571;16564.818;58.52124
 291.27; 9780.857;  105.597;16497.053;59.02624
 291.86; 9918.272;  106.325;16643.467;59.33279
 292.46;10088.000;  108.662;16850.338;59.60776
 293.05;10185.520;  111.195;16906.441;59.98319
 293.64;10180.039;  108.883;16806.506;60.31491
 294.23;10395.351;  112.571;17106.922;60.50704
 294.82;10592.312;  114.675;17333.455;60.85005
 295.41;10705.637;  110.104;17451.324;61.10027
 296.00;10729.767;  107.325;17453.195;61.23902
 296.59;10691.351;  108.351;17350.455;61.37882
 297.19;10674.312;  102.195;17306.506;61.45039
 297.78;10780.688;  104.377;17483.053;61.43340
 298.37;10746.792;  104.766;17399.092;61.53478
 298.96;10688.792;  104.273;17304.533;61.53697
 299.55;10687.507;  104.896;17299.545;61.54595
 300.14;10723.000;  106.052;17333.947;61.62650
 300.73;10747.026;  105.571;17362.871;61.66350
 301.32;10822.286;  109.104;17489.299;61.64017
 301.91;10754.507;  108.468;17364.688;61.69392
 302.50;10753.610;  105.403;17396.039;61.58367
 303.09;10691.247;  101.844;17349.092;61.39764
 303.69;10635.688;  100.558;17328.922;61.14992
 304.28;10547.377;  101.273;17251.273;60.91023
 304.87;10468.429;  101.325;17185.896;60.68109
 305.46;10372.559;   97.403;17145.313;60.27223
 306.05;10381.221;   98.779;17222.207;60.04897
 306.64;10320.571;   98.636;17256.313;59.57645
 307.23;10334.169;   98.416;17322.545;59.42683
 307.82;10267.909;   96.597;17275.428;59.20841
 308.41;10163.818;   96.922;17210.857;58.82280
 309.00;10120.831;   94.571;17220.117;58.54564
 309.59; 9988.324;   99.818;17076.676;58.24698
 310.18; 9790.026;   99.026;16908.584;57.65173
 310.77; 9634.052;  101.325;16742.961;57.28239
 311.36; 9541.598;  103.091;16715.156;56.81718
 311.95; 9406.493;  108.091;16653.648;56.19878
 312.54; 9336.169;  107.117;16735.871;55.50056
 313.13; 9216.507;  110.026;16743.648;54.74743
 313.72; 9106.130;  105.455;16700.598;54.23680
 314.31; 8979.857;  104.584;16666.676;53.58788
 314.90; 8912.182;  103.013;16764.402;52.87175
 315.49; 8722.182;  104.104;16672.793;52.01424
 316.08; 8599.584;  101.026;16650.207;51.35334
 316.67; 8478.000;  102.442;16615.207;50.72172
 317.26; 8352.987;  101.325;16589.129;50.04707
 317.85; 8279.844;  102.013;16731.467;49.17679
 318.44; 8167.130;   98.403;16755.377;48.44053
 319.03; 7994.922;   99.545;16640.533;47.73219
 319.62; 7921.675;   97.519;16753.637;46.97467
 320.21; 7760.948;   96.636;16735.377;46.06305
 320.80; 7604.974;   99.013;16704.805;45.20086
 321.39; 7449.597;   97.338;16680.064;44.33685
 321.98; 7273.727;   97.740;16577.754;43.54357
 322.57; 7158.662;  104.091;16622.273;42.70791
 323.16; 7004.130;  103.039;16606.195;41.81679
 323.75; 6773.000;  103.104;16412.441;40.89618
 324.34; 6594.416;  103.792;16339.623;39.97716
 324.93; 6443.390;   97.857;16328.402;39.09624
 325.52; 6268.662;   97.039;16266.104;38.16933
 326.11; 6112.844;   95.234;16248.221;37.25386
 326.70; 5947.039;   95.987;16185.156;36.36640
 327.29; 5813.779;   96.260;16191.338;35.52340
 327.88; 5692.922;   94.571;16237.792;34.67927
 328.47; 5568.740;   95.182;16196.571;33.99432
 329.05; 5402.636;   91.403;16051.610;33.27797
 329.64; 5298.610;   89.416;16070.767;32.59546
 330.23; 5173.143;   94.545;16012.649;31.90454
 330.82; 5033.909;   90.740;15883.559;31.30011
 331.41; 4933.078;   91.286;15849.520;30.72548
 332.00; 4819.948;   90.390;15733.338;30.23445
 332.59; 4723.390;   90.753;15657.026;29.76073
 333.18; 4667.468;   94.299;15690.194;29.32290
 333.77; 4559.896;   93.623;15500.143;28.98950
 334.36; 4476.610;   88.221;15366.416;28.72322
 334.94; 4442.104;   85.312;15319.806;28.59821
 335.53; 4368.221;   80.597;15188.676;28.37967
 336.12; 4343.624;   83.442;15148.961;28.27770
 336.71; 4284.766;   80.571;15014.598;28.15178
 337.30; 4261.649;   80.688;14926.416;28.16272
 337.89; 4272.416;   85.169;14923.987;28.21819
 338.48; 4290.182;   86.818;14931.064;28.31645
 339.07; 4286.779;   87.195;14930.064;28.29362
 339.65; 4312.532;   90.208;14858.493;28.59049
 340.24; 4298.740;   86.922;14692.182;28.83768
 340.83; 4351.896;   89.779;14676.818;29.21852
 341.42; 4391.247;   87.208;14627.532;29.60071
 342.01; 4431.896;   83.429;14550.221;30.05827
 342.60; 4464.039;   82.961;14432.936;30.53021
 343.19; 4540.870;   83.831;14376.857;31.18331
 343.77; 4607.286;   81.896;14350.143;31.71651
 344.36; 4713.273;   78.727;14390.779;32.38212
 344.95; 4805.961;   77.416;14409.247;32.99331
 345.54; 4893.091;   77.052;14358.221;33.72300
 346.13; 4984.532;   76.870;14348.480;34.38758
 346.72; 5117.195;   73.857;14409.688;35.17995
 347.30; 5208.584;   77.325;14363.818;35.91686
 347.89; 5310.688;   78.727;14341.844;36.68175
 348.48; 5375.662;   80.364;14229.064;37.42604
 349.07; 5456.312;   78.468;14143.039;38.23681
 349.66; 5506.078;   81.247;14046.520;38.84515
 350.24; 5574.364;   80.896;13968.676;39.55613
 350.83; 5599.896;   80.701;13803.402;40.21945
 351.42; 5663.182;   77.649;13715.169;40.95710
 352.01; 5723.195;   74.390;13600.753;41.76145
 352.60; 5840.013;   73.766;13614.610;42.58410
 353.18; 5904.805;   76.948;13538.767;43.29175
 353.77; 6029.610;   76.506;13545.454;44.19873
 354.36; 6126.857;   76.831;13498.714;45.07584
 354.95; 6274.714;   77.701;13572.194;45.92253
 355.53; 6392.052;   76.883;13574.416;46.78758
 356.12; 6480.922;   77.662;13578.156;47.42982
 356.71; 6614.208;   80.506;13671.233;48.07470
 357.30; 6708.221;   74.649;13689.688;48.72238
 357.88; 6840.714;   73.052;13788.221;49.34436
 358.47; 6928.351;   76.169;13806.546;49.90527
 359.06; 7042.468;   80.805;13869.637;50.48769
 359.65; 7147.649;   84.519;13956.233;50.91750
 360.23; 7321.610;   86.597;14133.247;51.50704
 360.82; 7377.584;   86.195;14091.104;52.06310
 361.41; 7503.597;   92.000;14171.260;52.64195
 362.00; 7588.117;   92.104;14210.286;53.09474
 362.58; 7788.130;   91.000;14435.000;53.66097
 363.17; 7890.935;   90.351;14476.468;54.22300
 363.76; 7968.896;   87.234;14500.507;54.68336
 364.35; 8059.286;   88.714;14542.312;55.14594
 364.93; 8157.649;   86.597;14650.299;55.41896
 365.52; 8388.532;   85.065;14957.026;55.83303
 366.11; 8487.429;   85.909;15014.961;56.27631
 366.69; 8535.117;   85.416;15033.194;56.52814
 367.28; 8527.818;   82.662;14972.792;56.71647
 367.87; 8702.247;   85.013;15224.312;56.91964
 368.45; 8748.584;   83.896;15261.701;57.08788
 369.04; 8843.987;   86.779;15367.676;57.30821
 369.63; 8803.688;   90.377;15308.064;57.25779
 370.22; 8877.130;   90.571;15409.194;57.35867
 370.80; 8829.493;   92.494;15331.221;57.33418
 371.39; 8906.559;   91.870;15469.909;57.31998
 371.98; 8889.792;   89.208;15443.026;57.31854
 372.56; 8798.078;   87.675;15307.000;57.23252
 373.15; 8737.169;   89.688;15209.961;57.19130
 373.74; 8715.637;   85.987;15154.480;57.26949
 374.32; 8539.156;   89.649;14896.390;57.06527
 374.91; 8503.000;   87.143;14849.922;57.00727
 375.49; 8615.390;   91.234;15090.507;56.83046
 376.08; 8555.052;   91.442;15041.728;56.61169
 376.67; 8628.714;   97.013;15205.767;56.46859
 377.25; 8647.363;   91.896;15312.870;56.20841
 377.84; 8623.844;   94.052;15394.728;55.74781
 378.43; 8750.363;   92.403;15719.299;55.40422
 379.01; 8720.936;   92.325;15781.286;54.99797
 379.60; 8622.429;   92.065;15710.559;54.61707
 380.19; 8539.247;   91.584;15652.169;54.28885
 380.77; 8429.831;   87.857;15553.896;53.93736
 381.36; 8366.961;   91.506;15578.052;53.43641
 381.94; 8288.247;   87.883;15540.338;53.06836
 382.53; 8193.169;   88.701;15453.299;52.74767
 383.12; 8290.961;   89.403;15742.039;52.39730
 383.70; 8181.390;   87.286;15699.714;51.84398
 384.29; 8112.247;   84.740;15679.064;51.47710
 384.87; 8049.766;   84.338;15717.922;50.95075
 385.46; 7938.091;   83.078;15626.480;50.53599
 386.05; 7928.494;   83.987;15748.896;50.07694
 386.63; 7828.026;   83.247;15747.818;49.44137
 387.22; 7727.844;   88.922;15739.688;48.80861
 387.80; 7656.039;   85.766;15734.922;48.37496
 388.39; 7687.221;   90.584;15961.753;47.86438
 388.97; 7699.299;   86.675;16148.662;47.39528
 389.56; 7621.857;   91.182;16170.740;46.83384
 390.15; 7537.870;   89.130;16196.961;46.24297
 390.73; 7591.221;   90.857;16518.936;45.65576
 391.32; 7422.948;   83.208;16334.338;45.16449
 391.90; 7416.468;   89.974;16543.754;44.52772
 392.49; 7291.390;   92.247;16525.857;43.80743
 393.07; 7185.441;   97.351;16509.637;43.18771
 393.66; 7268.039;   93.948;16928.117;42.61625
 394.24; 7226.831;  101.195;17085.896;41.95326
 394.83; 7088.688;   98.870;16944.896;41.49239
 395.41; 7128.441;  101.922;17293.416;40.87207
 396.00; 7044.805;   97.351;17351.623;40.26513
 396.58; 6936.844;   96.610;17372.143;39.59492
 397.17; 6912.143;   97.416;17616.129;38.89970
 397.75; 6752.792;  100.273;17516.779;38.19663
 398.34; 6634.000;   95.481;17501.104;37.56556
 398.92; 6553.922;   97.468;17636.078;36.81280
 399.51; 6349.143;   95.558;17419.221;36.09851
 400.09; 6253.065;   96.403;17492.234;35.39160
 400.68; 6183.286;   92.299;17590.416;34.80938
 401.26; 6080.792;   92.883;17602.104;34.19860
 401.85; 5836.390;   90.974;17186.273;33.60816
 402.43; 5794.221;   95.610;17429.779;32.87501
 403.02; 5586.779;   90.364;17112.637;32.28955
 403.60; 5563.987;   96.429;17394.156;31.60853
 404.19; 5437.273;   96.857;17335.986;30.97845
 404.77; 5352.584;  102.468;17422.779;30.31191
 405.36; 5216.922;  107.000;17409.623;29.53264
 405.94; 5313.545;  108.208;18083.648;28.95805
 406.53; 5128.273;  106.961;17842.467;28.31220
 407.11; 5100.571;  113.325;18164.104;27.62898
 407.70; 5019.117;  109.701;18271.986;27.03082
 408.28; 4910.701;  113.571;18335.000;26.32686
 408.87; 4821.559;  110.701;18462.740;25.66939
 409.45; 4721.338;  106.221;18483.467;25.11321
 410.03; 4552.195;  107.104;18256.221;24.49205
 410.62; 4525.948;  111.143;18559.480;23.93064
 411.20; 4439.883;  109.857;18602.727;23.41457
 411.79; 4347.351;  113.857;18620.221;22.87588
 412.37; 4273.390;  109.857;18727.221;22.36371
 412.96; 4207.545;  112.286;18799.975;21.91421
 413.54; 4178.610;  114.234;19065.352;21.44663
 414.12; 4121.532;  113.545;19208.818;20.98942
 414.71; 3988.623;  107.299;19026.377;20.51540
 415.29; 3961.597;  110.987;19312.648;20.05353
 415.88; 3835.130;  105.870;19182.922;19.54841
 416.46; 3766.545;  105.857;19234.676;19.13703
 417.04; 3679.909;  106.000;19234.908;18.68329
 417.63; 3621.532;  109.364;19326.857;18.27589
 418.21; 3577.480;  109.143;19456.221;17.92693
 418.79; 3538.312;  110.688;19573.986;17.61070
 419.38; 3467.325;  109.325;19515.064;17.30416
 419.96; 3418.545;  109.948;19491.611;17.07076
 420.55; 3390.610;  113.909;19679.740;16.74706
 421.13; 3340.779;  113.896;19683.455;16.48930
 421.71; 3243.922;  108.234;19427.467;16.23092
 422.30; 3185.221;  110.896;19303.078;16.01863
 422.88; 3118.636;  110.026;19202.598;15.75802
 423.46; 3088.325;  112.351;19237.611;15.56044
 424.05; 3115.403;  115.065;19546.688;15.44049
 424.63; 3063.299;  113.312;19371.156;15.31836
 425.21; 3078.039;  114.143;19608.441;15.20391
 425.80; 3097.572;  116.623;19786.688;15.15475
 426.38; 3097.312;  117.156;19895.908;15.06746
 426.96; 3131.039;  118.662;20048.078;15.11523
 427.55; 3089.675;  114.727;19813.727;15.10203
 428.13; 3067.779;  113.182;19669.025;15.10851
 428.71; 3033.961;  109.078;19427.168;15.14064
 429.30; 2998.948;  109.039;19066.754;15.24397
 429.88; 2985.714;  106.753;18940.000;15.28659
 430.46; 2995.480;  103.532;18907.273;15.37964
 431.05; 3001.974;  101.857;18933.285;15.40041
 431.63; 3053.273;  103.506;19037.559;15.57916
 432.21; 3095.455;  104.584;19210.754;15.65395
 432.80; 3147.364;  105.338;19347.766;15.80895
 433.38; 3179.260;  104.727;19422.273;15.91575
 433.96; 3210.325;  104.766;19423.648;16.07525
 434.54; 3230.779;  105.662;19354.352;16.23548
 435.13; 3251.013;  106.065;19227.793;16.44699
 435.71; 3274.455;  102.494;19203.506;16.60625
 436.29; 3273.091;   98.831;18931.402;16.85516
 436.87; 3316.468;   98.013;18891.402;17.12546
 437.46; 3355.325;   98.234;18857.092;17.36295
 438.04; 3417.325;   97.896;18873.584;17.67940
 438.62; 3490.520;   97.779;19005.285;17.94388
 439.21; 3565.208;   95.896;19067.324;18.28703
 439.79; 3654.364;   98.792;19198.740;18.61561
 440.37; 3751.636;  103.351;19372.313;18.93348
 440.95; 3837.416;  108.299;19564.947;19.16629
 441.53; 3952.247;  109.403;19754.961;19.56088
 442.12; 4058.610;  110.584;19932.623;19.91736
 442.70; 4170.532;  110.506;20081.623;20.32949
 443.28; 4276.364;  117.532;20289.832;20.61655
 443.86; 4365.182;  117.571;20423.832;20.91774
 444.45; 4469.571;  119.701;20595.313;21.24415
 445.03; 4571.039;  120.922;20758.313;21.56337
 445.61; 4652.260;  122.351;20924.520;21.77614
 446.19; 4743.182;  124.442;21045.389;22.07711
 446.77; 4831.455;  126.844;21144.260;22.38434
 447.36; 4922.325;  124.481;21231.883;22.73062
 447.94; 5017.948;  124.935;21337.611;23.06646
 448.52; 5099.532;  122.870;21409.078;23.37975
 449.10; 5184.714;  122.792;21473.246;23.70873
 449.68; 5272.182;  120.753;21499.611;24.09590
 450.27; 5340.208;  119.104;21529.389;24.38596
 450.85; 5410.779;  114.208;21544.156;24.71575
 451.43; 5472.429;  116.377;21523.480;25.01998
 452.01; 5533.364;  116.156;21471.428;25.36708
 452.59; 5598.065;  120.753;21424.182;25.71094
 453.17; 5655.013;  119.597;21379.234;26.03721
 453.76; 5709.390;  119.481;21356.416;26.32164
 454.34; 5770.455;  119.675;21306.377;26.67135
 454.92; 5823.922;  122.312;21274.117;26.95567
 455.50; 5893.948;  118.961;21262.805;27.31285
 456.08; 5958.286;  118.844;21270.441;27.60757
 456.66; 6028.545;  109.948;21276.064;27.96260
 457.24; 6100.584;  113.701;21274.871;28.29183
 457.83; 6170.338;  115.312;21261.986;28.63347
 458.41; 6246.857;  119.416;21282.260;28.95377
 458.99; 6320.727;  122.065;21290.389;29.28273
 459.57; 6372.039;  122.091;21319.986;29.48381
 460.15; 6431.520;  121.247;21357.857;29.71412
 460.73; 6495.584;  126.429;21371.428;29.97955
 461.31; 6572.156;  122.935;21405.260;30.30318
 461.89; 6661.961;  121.519;21488.000;30.61076
 462.48; 6732.624;  119.429;21572.338;30.82656
 463.06; 6821.805;  119.987;21657.545;31.11689
 463.64; 6909.078;  122.610;21710.156;31.43696
 464.22; 6981.506;  125.143;21772.975;31.67229
 464.80; 7038.662;  122.325;21856.039;31.82308
 465.38; 7095.429;  123.545;21928.377;31.97403
 465.96; 7149.468;  126.078;21961.078;32.16574
 466.54; 7207.779;  126.013;22006.766;32.36528
 467.12; 7256.000;  128.377;22046.766;32.51892
 467.70; 7311.624;  129.013;22087.520;32.70992
 468.28; 7368.117;  127.636;22112.883;32.93336
 468.86; 7415.247;  130.662;22129.637;33.11329
 469.44; 7456.597;  128.130;22143.455;33.28803
 470.03; 7497.091;  124.753;22183.352;33.42160
 470.61; 7553.117;  125.403;22242.637;33.58338
 471.19; 7607.520;  125.610;22305.064;33.73351
 471.77; 7684.195;  125.377;22406.922;33.92412
 472.35; 7772.805;  125.442;22538.611;34.11996
 472.93; 7875.727;  124.558;22711.363;34.31724
 473.51; 7985.520;  130.377;22907.779;34.48656
 474.09; 8110.818;  131.104;23114.363;34.71968
 474.67; 8201.520;  131.481;23305.168;34.82415
 475.25; 8313.844;  128.974;23538.936;34.96319
 475.83; 8419.221;  132.805;23744.611;35.09437
 476.41; 8512.598;  136.182;23982.494;35.12667
 476.99; 8620.688;  139.078;24201.039;35.24904
 477.57; 8712.182;  136.156;24411.402;35.32827
 478.15; 8802.623;  135.390;24629.064;35.38560
 478.73; 8906.377;  136.104;24807.455;35.54841
 479.31; 8991.390;  135.961;24979.416;35.64492
 479.89; 9073.194;  135.273;25171.117;35.70050
 480.47; 9175.130;  137.623;25356.273;35.83660
 481.05; 9286.649;  135.182;25575.545;35.97224
 481.63; 9399.883;  138.532;25790.182;36.10431
 482.21; 9497.233;  141.714;26003.156;36.17555
 482.79; 9631.870;  148.091;26279.441;36.29273
 483.37; 9759.377;  151.597;26510.092;36.45041
 483.95; 9876.753;  150.039;26768.455;36.54130
 484.53; 9968.948;  146.493;26992.039;36.58877
 485.11;10019.233;  151.403;27135.883;36.56854
 485.69;10082.130;  151.649;27279.961;36.60560
 486.27;10128.870;  156.286;27379.572;36.63255
 486.84;10139.571;  152.338;27430.246;36.61290
 487.42;10125.806;  155.688;27468.701;36.50318
 488.00;10089.987;  153.377;27424.559;36.43630
 488.58;10060.936;  157.299;27315.947;36.46587
 489.16;10019.520;  154.000;27207.168;36.46715
 489.74; 9966.909;  155.987;27061.857;36.46387
 490.32; 9899.429;  152.623;26889.467;36.45459
 490.90; 9819.831;  148.545;26690.766;36.43736
 491.48; 9771.922;  141.831;26519.506;36.50849
 492.06; 9740.156;  145.351;26400.805;36.54405
 492.64; 9703.818;  140.221;26305.455;36.55078
 493.22; 9675.649;  143.247;26240.779;36.52607
 493.79; 9628.480;  138.130;26184.156;36.43685
 494.37; 9607.507;  139.481;26158.377;36.38904
 494.95; 9602.363;  142.013;26154.857;36.36800
 495.53; 9569.961;  143.909;26103.053;36.31110
 496.11; 9520.637;  146.779;26025.986;36.22158
 496.69; 9479.247;  152.675;25958.428;36.14144
 497.27; 9437.779;  151.493;25887.455;36.08292
 497.85; 9411.584;  154.493;25802.273;36.09315
 498.43; 9365.247;  152.597;25677.793;36.09238
 499.00; 9286.688;  154.117;25570.246;35.93219
 499.58; 9229.324;  154.727;25473.947;35.84074
 500.16; 9168.779;  151.351;25385.402;35.73516
 500.74; 9102.156;  144.182;25270.545;35.65170
 501.32; 9038.493;  140.610;25148.129;35.58083
 501.90; 8978.182;  135.429;25037.221;35.51051
 502.47; 8905.844;  136.208;24948.740;35.34357
 503.05; 8866.728;  135.481;24854.428;35.32208
 503.63; 8803.520;  132.039;24743.402;35.23365
 504.21; 8739.480;  129.013;24605.078;35.17913
 504.79; 8671.260;  129.312;24483.947;35.07319
 505.37; 8610.377;  131.078;24362.947;34.99234
 505.94; 8543.584;  133.455;24253.908;34.86721
 506.52; 8487.961;  128.805;24105.818;34.86321
 507.10; 8404.948;  126.935;23965.947;34.72465
 507.68; 8329.441;  125.182;23873.039;34.54737
 508.26; 8266.013;  126.779;23798.260;34.38413
 508.83; 8212.662;  127.169;23720.648;34.27003
 509.41; 8150.013;  126.286;23651.092;34.10752
 509.99; 8068.390;  124.234;23596.168;33.84534
 510.57; 8010.675;  124.143;23544.818;33.67338
 511.15; 7949.844;  118.779;23482.195;33.51849
 511.72; 7896.974;  122.455;23434.545;33.34973
 512.30; 7837.818;  121.870;23357.313;33.20767
 512.88; 7788.039;  123.494;23308.975;33.05752
 513.46; 7729.727;  121.961;23239.779;32.90867
 514.03; 7677.753;  121.221;23165.727;32.79104
 514.61; 7616.597;  126.026;23138.648;32.54984
 515.19; 7575.416;  128.247;23108.025;32.40749
 515.77; 7538.935;  124.221;23053.883;32.33678
 516.34; 7500.701;  123.429;23042.947;32.18773
 516.92; 7447.403;  122.338;23050.467;31.94794
 517.50; 7402.364;  126.182;23103.402;31.66694
 518.08; 7378.779;  128.675;23136.766;31.51111
 518.65; 7354.091;  126.922;23182.793;31.34633
 519.23; 7314.364;  129.545;23239.273;31.09002
 519.81; 7272.662;  129.662;23306.104;30.82009
 520.39; 7237.364;  128.922;23357.779;30.60177
 520.96; 7204.714;  131.701;23404.793;30.39138
 521.54; 7177.169;  126.805;23429.324;30.25580
 522.12; 7152.844;  126.260;23488.428;30.07677
 522.69; 7121.520;  124.104;23528.064;29.89843
 523.27; 7092.208;  124.052;23572.285;29.71719
 523.85; 7073.831;  124.909;23643.908;29.54599
 524.43; 7058.260;  126.052;23770.467;29.31858
 525.00; 7038.857;  126.273;23886.078;29.09361
 525.58; 7026.286;  128.649;24016.662;28.87489
 526.16; 6992.364;  126.909;24103.285;28.63425
 526.73; 6970.545;  134.143;24265.441;28.33002
 527.31; 6968.013;  132.740;24410.975;28.15391
 527.89; 6950.195;  138.143;24576.078;27.87491
 528.46; 6930.351;  137.935;24713.143;27.63930
 529.04; 6926.584;  138.273;24867.975;27.45003
 529.62; 6915.078;  143.857;25059.143;27.17698
 530.19; 6916.974;  149.662;25293.324;26.91458
 530.77; 6919.740;  146.857;25527.688;26.68503
 531.35; 6927.143;  155.584;25760.520;26.44630
 531.92; 6918.468;  151.857;25966.207;26.21259
 532.50; 6930.234;  155.753;26199.402;26.01203
 533.07; 6922.805;  156.493;26442.494;25.74112
 533.65; 6934.026;  155.597;26670.883;25.56423
 534.23; 6934.792;  156.857;26918.338;25.32720
 534.80; 6936.273;  158.831;27155.389;25.10484
 535.38; 6934.286;  154.143;27432.936;24.85500
 535.96; 6952.013;  161.286;27721.520;24.63959
 536.53; 6954.909;  162.156;27993.299;24.40702
 537.11; 6955.376;  167.052;28275.221;24.15072
 537.68; 6932.441;  170.532;28536.389;23.83820
 538.26; 6938.364;  171.727;28787.545;23.64649
 538.84; 6931.844;  175.740;29039.104;23.40720
 539.41; 6920.117;  177.909;29285.480;23.16307
 539.99; 6897.441;  177.701;29543.455;22.88291
 540.56; 6889.247;  180.701;29846.832;22.61348
 541.14; 6878.844;  187.481;30110.014;22.36229
 541.71; 6878.273;  192.870;30396.285;22.13459
 542.29; 6851.480;  195.507;30677.766;21.83557
 542.87; 6824.870;  198.286;30931.441;21.56168
 543.44; 6802.299;  205.364;31212.572;21.27549
 544.02; 6791.584;  211.221;31481.129;21.04376
 544.59; 6775.130;  216.013;31721.688;20.81884
 545.17; 6743.649;  210.727;31982.506;20.56203
 545.74; 6717.818;  213.896;32242.520;20.30659
 546.32; 6683.909;  217.727;32467.285;20.05045
 546.89; 6644.455;  216.610;32712.000;19.78079
 547.47; 6610.779;  211.623;32949.637;19.54656
 548.05; 6558.390;  209.558;33155.973;19.27017
 548.62; 6505.753;  210.649;33347.168;18.99748
 549.20; 6460.351;  212.805;33525.961;18.75399
 549.77; 6416.273;  211.442;33719.336;18.51752
 550.35; 6385.078;  208.286;33965.832;18.29752
 550.92; 6344.221;  212.545;34180.000;18.05162
 551.50; 6301.039;  218.662;34384.816;17.80235
 552.07; 6277.325;  219.753;34642.195;17.59774
 552.65; 6232.688;  214.649;34923.129;17.33882
 553.22; 6216.688;  212.844;35228.648;17.14610
 553.80; 6179.740;  208.299;35498.688;16.92087
 554.37; 6131.130;  210.584;35764.895;16.65212
 554.95; 6102.286;  208.935;36025.168;16.45441
 555.52; 6054.559;  207.000;36266.117;16.21659
 556.10; 6006.624;  201.221;36506.520;15.99051
 556.67; 5975.857;  207.909;36735.297;15.79075
 557.25; 5917.532;  211.493;36961.703;15.52655
 557.82; 5873.364;  215.662;37209.352;15.29369
 558.39; 5824.571;  217.922;37458.430;15.05524
 558.97; 5768.403;  220.532;37729.480;14.79079
 559.54; 5732.000;  220.610;37974.324;14.59827
 560.12; 5680.429;  229.221;38248.742;14.33792
 560.69; 5628.325;  227.675;38518.973;14.10412
 561.27; 5585.935;  232.364;38768.508;13.89234
 561.84; 5535.727;  231.883;39017.027;13.67494
 562.42; 5508.753;  228.779;39232.051;13.53726
 562.99; 5478.961;  227.091;39466.039;13.38433
 563.56; 5435.571;  231.727;39761.324;13.16442
 564.14; 5400.429;  232.805;39986.520;12.99910
 564.71; 5356.571;  235.169;40244.922;12.80039
 565.29; 5321.065;  231.974;40528.949;12.62897
 565.86; 5282.857;  235.909;40870.934;12.42019
 566.43; 5242.857;  241.610;41238.313;12.19914
 567.01; 5206.870;  249.013;41665.414;11.97076
 567.58; 5179.390;  250.091;42104.676;11.77720
 568.16; 5165.532;  253.961;42580.586;11.60398
 568.73; 5158.714;  259.052;43094.949;11.43822
 569.30; 5148.312;  266.545;43689.676;11.24232
 569.88; 5158.429;  268.442;44283.949;11.10969
 570.45; 5156.052;  274.896;44902.973;10.93741
 571.03; 5168.429;  274.247;45480.145;10.82642
 571.60; 5181.844;  279.286;46064.570;10.70772
 572.17; 5173.104;  281.130;46671.207;10.54530
 572.75; 5173.325;  285.545;47273.520;10.40219
 573.32; 5168.545;  289.558;47815.234;10.26600
 573.89; 5159.818;  297.507;48329.414;10.12309
 574.47; 5155.376;  299.286;48816.855;10.00893
 575.04; 5137.584;  307.455;49253.871; 9.86820
 575.61; 5103.416;  310.727;49682.961; 9.70725
 576.19; 5090.559;  317.493;50073.949; 9.59286
 576.76; 5077.052;  324.312;50461.816; 9.47941
 577.33; 5061.338;  326.818;50881.703; 9.36511
 577.91; 5041.831;  323.779;51229.910; 9.26814
 578.48; 5017.376;  329.844;51572.609; 9.14770
 579.05; 4992.805;  331.091;51867.105; 9.04555
 579.63; 4984.805;  339.909;52161.547; 8.96324
 580.20; 4970.195;  341.636;52428.934; 8.88616
 580.77; 4929.831;  341.091;52585.922; 8.78315
 581.35; 4891.896;  341.597;52667.430; 8.69608
 581.92; 4852.624;  347.221;52779.895; 8.59274
 582.49; 4815.000;  348.714;52878.586; 8.50237
 583.06; 4779.559;  350.974;53004.402; 8.41082
 583.64; 4739.987;  342.844;53064.391; 8.34031
 584.21; 4695.247;  342.286;53097.961; 8.25117
 584.78; 4661.390;  333.065;53053.297; 8.20999
 585.35; 4623.948;  335.026;52995.285; 8.14451
 585.93; 4579.480;  333.078;52856.012; 8.08485
 586.50; 4536.831;  327.532;52735.777; 8.03175
 587.07; 4498.104;  324.390;52588.090; 7.98588
 587.65; 4452.299;  328.247;52430.648; 7.91528
 588.22; 4419.208;  328.104;52287.363; 7.87368
 588.79; 4384.935;  333.234;52226.895; 7.80770
 589.36; 4362.299;  329.896;52156.520; 7.78056
 589.94; 4342.065;  331.429;52102.234; 7.74691
 590.51; 4324.805;  333.221;52031.129; 7.72098
 591.08; 4313.376;  332.455;51963.039; 7.71039
 591.65; 4309.675;  329.675;51853.844; 7.72453
 592.22; 4300.545;  330.247;51809.754; 7.71239
 592.80; 4298.532;  330.312;51777.520; 7.71319
 593.37; 4302.831;  331.571;51731.117; 7.72625
 593.94; 4319.117;  331.766;51808.223; 7.74597
 594.51; 4348.987;  334.247;51930.531; 7.78106
 595.08; 4372.286;  337.571;52092.195; 7.79585
 595.66; 4395.182;  341.000;52297.430; 7.80304
 596.23; 4425.935;  343.104;52429.793; 7.83853
 596.80; 4450.779;  344.286;52564.922; 7.86374
 597.37; 4479.597;  343.260;52714.012; 7.89818
 597.94; 4501.610;  348.299;52800.777; 7.91824
 598.52; 4526.208;  343.649;52817.324; 7.97078
 599.09; 4543.221;  342.039;52821.430; 8.00539
 599.66; 4568.597;  338.870;52824.258; 8.05887
 600.23; 4583.662;  339.727;52836.469; 8.08419
 600.80; 4622.688;  339.922;52822.492; 8.16036
 601.37; 4644.636;  342.701;52832.871; 8.19570
 601.95; 4672.545;  336.247;52780.883; 8.26834
 602.52; 4695.078;  338.584;52710.492; 8.31838
 603.09; 4726.052;  336.481;52604.156; 8.39825
 603.66; 4749.376;  337.117;52496.090; 8.45925
 604.23; 4785.584;  332.818;52378.727; 8.55546
 604.80; 4802.455;  334.571;52300.066; 8.59779
 605.37; 4839.494;  330.091;52138.273; 8.70404
 605.95; 4868.441;  331.597;52022.145; 8.77693
 606.52; 4894.987;  331.961;51866.777; 8.85426
 607.09; 4917.351;  333.610;51700.637; 8.92351
 607.66; 4943.091;  337.481;51498.949; 9.00211
 608.23; 4957.870;  338.623;51284.156; 9.06703
 608.80; 4974.455;  332.000;50960.402; 9.16966
 609.37; 4980.065;  338.260;50640.637; 9.22780
 609.94; 5000.468;  336.857;50262.195; 9.34117
 610.51; 5017.636;  335.078;49901.156; 9.44710
 611.08; 5041.195;  329.026;49515.855; 9.58014
 611.66; 5047.376;  320.091;49123.871; 9.68631
 612.23; 5057.403;  316.519;48699.090; 9.79874
 612.80; 5074.792;  314.558;48277.078; 9.92490
 613.37; 5096.429;  304.481;47883.168;10.07163
 613.94; 5107.584;  305.377;47496.961;10.17598
 614.51; 5128.961;  299.403;47136.777;10.31133
 615.08; 5129.364;  302.805;46779.313;10.38494
 615.65; 5149.701;  301.987;46456.559;10.50322
 616.22; 5167.935;  298.519;46087.195;10.63454
 616.79; 5178.714;  293.636;45777.375;10.74027
 617.36; 5197.195;  289.662;45418.184;10.87457
 617.93; 5207.416;  283.312;45051.402;10.99914
 618.50; 5205.649;  279.935;44665.637;11.09753
 619.07; 5239.260;  277.078;44351.469;11.25865
 619.64; 5265.896;  276.493;44060.895;11.39539
 620.21; 5302.753;  274.091;43866.883;11.53554
 620.78; 5352.584;  278.182;43729.051;11.67848
 621.35; 5386.065;  278.156;43668.961;11.77187
 621.92; 5430.624;  278.351;43701.285;11.86533
 622.49; 5495.480;  282.208;43783.000;11.98432
 623.06; 5554.130;  278.597;43842.273;12.10993
 623.63; 5622.065;  280.377;43901.168;12.24574
 624.20; 5684.792;  283.325;43983.145;12.36039
 624.77; 5745.195;  281.805;44044.766;12.48405
 625.34; 5824.779;  285.675;44109.207;12.63957
 625.91; 5907.883;  285.870;44143.012;12.81892
 626.48; 5983.234;  285.416;44187.414;12.97849
 627.05; 6058.584;  287.182;44218.480;13.13734
 627.62; 6112.143;  284.078;44213.352;13.26693
 628.19; 6178.559;  279.753;44199.414;13.43090
 628.76; 6245.766;  281.052;44200.531;13.58102
 629.33; 6293.506;  279.507;44159.855;13.70545
 629.90; 6357.740;  274.623;44093.324;13.88247
 630.47; 6399.506;  275.390;44038.855;13.99367
 631.04; 6447.727;  276.182;43988.324;14.11861
 631.61; 6524.948;  275.909;43954.324;14.30693
 632.18; 6587.974;  281.558;43917.531;14.45233
 632.75; 6658.844;  282.493;43869.195;14.62912
 633.32; 6735.156;  283.818;43893.625;14.79332
 633.89; 6799.935;  283.948;43945.258;14.92394
 634.45; 6879.753;  286.896;43953.844;15.09805
 635.02; 6975.857;  284.883;44021.090;15.29848
 635.59; 7052.416;  285.052;44073.664;15.45462
 636.16; 7137.104;  278.935;44131.625;15.63911
 636.73; 7199.480;  279.597;44183.246;15.76152
 637.30; 7295.870;  276.273;44184.000;15.98716
 637.87; 7373.610;  277.156;44227.559;16.14651
 638.44; 7460.909;  276.104;44284.336;16.32605
 639.01; 7543.351;  278.351;44353.832;16.48309
 639.57; 7631.520;  278.260;44443.508;16.64942
 640.14; 7719.260;  279.286;44562.508;16.80089
 640.71; 7829.221;  278.026;44657.246;17.01516
 641.28; 7925.480;  283.208;44822.145;17.15863
 641.85; 8038.143;  285.974;44995.000;17.33916
 642.42; 8158.208;  285.948;45178.703;17.53570
 642.99; 8260.623;  285.584;45340.715;17.70062
 643.56; 8403.610;  286.117;45576.871;17.92307
 644.12; 8538.064;  290.143;45849.207;18.10380
 644.69; 8691.416;  294.364;46185.105;18.29792
 645.26; 8839.896;  296.312;46566.715;18.46447
 645.83; 8994.429;  299.532;46947.000;18.63959
 646.40; 9163.493;  305.195;47407.598;18.80647
 646.97; 9351.363;  312.416;47951.520;18.97380
 647.53; 9537.429;  316.987;48522.430;19.12739
 648.10; 9747.299;  325.662;49108.520;19.31342
 648.67; 9961.091;  323.987;49697.625;19.51872
 649.24;10168.961;  330.649;50273.336;19.69920
 649.81;10381.688;  333.455;50824.598;19.90098
 650.37;10575.299;  337.403;51275.922;20.09854
 650.94;10775.169;  339.727;51761.297;20.29390
 651.51;10983.961;  345.805;52259.922;20.49184
 652.08;11208.272;  345.623;52806.520;20.70618
 652.65;11425.532;  357.091;53374.934;20.87682
 653.21;11664.208;  359.649;53951.441;21.09382
 653.78;11900.416;  369.688;54535.453;21.28785
 654.35;12147.454;  372.870;55163.586;21.49011
 654.92;12388.117;  378.325;55652.895;21.72752
 655.48;12568.286;  382.896;56010.441;21.90532
 656.05;12676.961;  385.714;56134.297;22.04764
 656.62;12748.064;  384.117;56071.285;22.20251
 657.19;12768.520;  379.883;55866.793;22.32713
 657.75;12789.532;  373.649;55589.637;22.48603
 658.32;12781.728;  369.013;55234.375;22.62395
 658.89;12727.740;  364.338;54762.648;22.72755
 659.46;12671.532;  361.026;54193.000;22.86839
 660.02;12631.130;  355.558;53738.234;22.99542
 660.59;12626.623;  353.026;53429.508;23.12436
 661.16;12641.598;  353.649;53169.480;23.26565
 661.72;12650.272;  355.052;52931.547;23.38539
 662.29;12689.922;  355.039;52814.855;23.51301
 662.86;12749.883;  350.468;52786.129;23.64691
 663.43;12844.546;  346.273;52889.855;23.78649
 663.99;12964.390;  347.558;53034.090;23.94698
 664.56;13055.416;  349.260;53121.973;24.07713
 665.13;13174.194;  349.169;53243.520;24.24649
 665.69;13300.091;  350.338;53408.195;24.40685
 666.26;13414.441;  350.649;53510.402;24.57459
 666.83;13535.922;  356.169;53659.637;24.72588
 667.39;13639.402;  362.169;53833.156;24.83072
 667.96;13738.182;  360.896;53956.754;24.95955
 668.53;13864.299;  363.792;54130.703;25.10932
 669.09;13981.480;  365.039;54300.000;25.24604
 669.66;14080.013;  365.312;54453.793;25.35605
 670.23;14185.039;  368.247;54609.000;25.47308
 670.79;14301.182;  369.221;54773.754;25.60809
 671.36;14423.377;  369.130;54924.402;25.76148
 671.93;14555.468;  377.779;55100.855;25.90806
 672.49;14682.987;  377.558;55286.793;26.05287
 673.06;14788.143;  382.104;55456.297;26.15751
 673.62;14902.740;  380.000;55600.688;26.29946
