Repository: igniux/ReflectometryLive

# Reflectometry Live

A Windows desktop application for live thin-film thickness fitting with Avantes
USB spectrometers. It displays spectra immediately after connection and fits
ordered films on silicon or sapphire using wavelength-dependent optical data.

**Current application version: 1.3.5.** Source code is MIT licensed; bundled
scientific data and third-party components retain their own terms. See
[LICENSE](LICENSE) and [THIRD_PARTY.md](THIRD_PARTY.md).

## Features

- Editable stacks of one to four films: GaN, AlN, SiO₂ and provisional AZ 3027
  photoresist, on sapphire or silicon. Layer order is top to bottom.
- Independent acquisition and fitting workers, with a newest-frame queue to
  prevent display lag. The nominal target is five updates per second when the
  acquisition settings and stack search permit it; this is not a guarantee for
  every instrument or search range.
- Five-spectrum dark/reference captures, live measured/fitted curves, residuals,
  search diagnostics, fit quality and conditional statistical fit errors.
- Automatic USB discovery, a compact dark interface and fullscreen window
  controls. F11 toggles fullscreen; Escape returns to a maximized window.
- Replay of Avantes exports and saved snapshots without hardware or a vendor SDK.
- Frozen measurement snapshots containing exactly one CSV and one PNG.

## Running a Windows release

If a Windows binary release is available under
[Releases](https://github.com/Igniux/ReflectometryLive/releases), download the
**application ZIP**, extract it to a writable folder and run
`ReflectometryLive.exe`. Keep its complete folder, including `_internal` and
license notices. GitHub's automatically generated source archives are not built
applications. No Python installation is needed for the Windows application ZIP.

The target is Windows 10/11 x64 on Intel/AMD computers. Testing has been on
Windows 11 x64; other systems and spectrometer models require verification.
Internet is not needed for fitting or replay.

The proprietary Avantes DLL is omitted from public builds by default. For USB
operation, install the Avantes driver and place an authorized x64
`avaspecx64.dll` beside the executable. The adapter was developed with SDK
**9.14.0.0**. Close AvaSoft or other programs using the instrument before
connecting. Replay does not require the DLL or USB driver.

## Running from source

Use **64-bit Python 3.14**, the tested interpreter for the pinned scientific
dependencies. From the repository folder on Windows:

```powershell
.\Setup.bat
.\Launch.bat
```

Setup creates `.venv`, installs `requirements.txt` and generates a local
`Launch.lnk` shortcut. The shortcut is machine-specific and is not stored in
Git. The setup step needs internet for dependency installation.

To select an interpreter explicitly:

```powershell
.\Setup.bat -PythonExe 'C:\Python314\python.exe'
```

Replay works without an SDK. For USB acquisition, obtain the SDK from
[Avantes](https://www.avantes.com/products/software/) and copy it explicitly:

```powershell
.\Setup.bat -SdkSource 'C:\AvantesSDK\avaspecx64.dll'
```

Runtime uses only the DLL in the application folder. It does not search another
laboratory program's installation or the working directory for the SDK.

To try an included measured spectrum:

```powershell
.\.venv\Scripts\python.exe .\run.py --replay '.\demo\Si-SiO2 pirmas_1212121U1.TXT'
```

The three [demo spectra](demo/README.md) and two original test captures are
included with the maintainer's permission. Personal measurements, generated
research reports, environments and built executables are excluded from Git.

## Measuring and saving

1. Connect the spectrometer over USB. Device checks run every two seconds, and
   raw spectra start after connection. For several devices, select a serial.
2. Block the light and click **Dark**. Position the aluminium mirror and click
   **Reference**. Each capture averages five spectra and turns its button green.
3. Select the films and substrate, arranged from exposed surface downwards.
   Enter approximate film thicknesses in nm. Add, reorder or remove film rows as
   needed. Material and estimate changes apply automatically.
4. Watch the fit status, residuals and thickness search. Rough estimates are
   seeds rather than fixed thicknesses. Poor, ambiguous, boundary or stale
   results should not be interpreted as reliable measurements.
5. Click **Save measurement** (Ctrl+S). Enter an optional wafer identifier and
   destination. The dialog freezes the completed frame while acquisition
   continues.

Settings for acquisition and fitting are in the menu. Defaults are 6 ms
integration, 11-scan averaging, no additional smoothing and 400–850 nm fitting.
Exposure, ADC or processing changes invalidate the relevant calibration.

The relative signal is `100 × (sample − dark) / (reference − dark)`; a positive
amplitude scale and constant offset are fitted. These nuisance parameters do not

File: reflectometry_live/data/AZ_ECI_3027_unexposed.json
{
  "material": "AZ ECI 3027",
  "ui_selection": "AZ3027E",
  "state": "unexposed / unbleached; solvent-free supplier reference used for soft-baked resist",
  "model": "n = N1 + N2 / wavelength_um^2 + N3 / wavelength_um^4",
  "cauchy_coefficients": [1.6018, 0.009896, 0.000886],
  "coefficient_units": ["dimensionless", "um^2", "um^4"],
  "application_range_um": [0.5, 0.85],
  "extinction": "k=0 assumed in the selected transparent visible interval; measured blue/UV absorption is excluded, not extrapolated",
  "source": "https://www.microchemicals.com/dokumente/application_notes/photoresists_optical_parameters.pdf",
  "table": "page 2, AZ ECI 3027 column, Cauchy Constants, unbleached",
  "retrieved_date": "2026-10-09",
  "limitations": "Provisional reference for the user's AZ 3027E designation. Verify bottle/product designation. Residual solvent and soft-bake recipe may shift optical constants. No accuracy validation with the user's resist spectra yet."
}

File: reflectometry_live/data/transparent_indices.json
{
  "license": "CC0 1.0; coefficient records from the refractiveindex.info database",
  "AlN": {
    "formula": 1,
    "wavelength_range_um": [0.22, 5.0],
    "coefficients": [2.1399, 1.3786, 0.1715, 3.861, 15.03],
    "direction": "ordinary",
    "reference": "J. Pastrnak and L. Roskovcova, Refraction index measurements on AlN single crystals, Phys. Stat. Sol. 14, K5-K8 (1966)",
    "publication": "https://doi.org/10.1002/pssb.19660140127",
    "dataset": "https://raw.githubusercontent.com/polyanskiy/refractiveindex.info-database/master/database/data/main/AlN/nk/Pastrnak-o.yml"
  },
  "sapphire": {
    "formula": 1,
    "wavelength_range_um": [0.20, 5.0],
    "coefficients": [0, 1.4313493, 0.0726631, 0.65054713, 0.1193242, 5.3414021, 18.028251],
    "direction": "ordinary",
    "temperature_K": 293,
    "reference": "Malitson and Dodge, JOSA 62, 1405 (1972), conference abstract; dispersion formula: M. J. Dodge, Handbook of Laser Science and Technology IV (1986), p. 30",
    "dataset": "https://raw.githubusercontent.com/polyanskiy/refractiveindex.info-database/master/database/data/main/Al2O3/nk/Malitson-o.yml"
  }
}
